Repository: Scribe20/ENZ

# enz_jz_inverse_design — freeform a-Si:H / 23-nm ITO / glass, maximum longitudinal ITO dissipation at the measured ENZ (λ_ZE ≈ 1302.3 nm)

Independent TORCWA inverse-design campaign (branch `claude/jz-1302-freeform-l2o3ew`, based on the
read-only scientific source branch `claude/enz-eigenmode-target-u95j8m`).  Nothing in the historical
`enz_*` packages or in the vendored upstream torcwa is modified; every change lives in this directory.

## Objective (the only term in the loss)

    F_z = (ω/2) Im[ε_ITO(λ_ZE)] ∫_ITO |E_z(r)|² dV / P_inc,cell,     P_inc,cell = ½ n_air cosθ |E_inc|² P²

TORCWA Lorentz–Heaviside units (c = ε0 = μ0 = 1, exp(−jωt)); plane wave from air, normal incidence,
lab-frame x polarization, |E_inc| = 1; TOTAL driven field in the ITO (all harmonics), midpoint z quadrature
strictly inside the 23-nm film (7 slices during the search, 15/31 for certification).  The same
normalization gives F_x, F_y, F_tot = F_x + F_y + F_z and η_z,abs = F_z / F_tot; the hard validation identity
is F_tot = 1 − R_tot − T_tot (all propagating orders), because ITO is the only lossy layer (a-Si:H k = 0
and glass k = 0 at λ_ZE in the supplied files).

**Mathematical audit.** For a spatially uniform ITO film at a fixed wavelength Im ε_ITO(λ_ZE) is a
constant, so F_z = [ω Im ε_ITO d_ITO / (2 n_air cosθ)] · ⟨|E_z/E_inc|²⟩_ITO is *proportional* to the
volume-averaged |E_z|² objective of the historical `ito_ez_volume` campaign
(`enz_direct_enz_excitation`, `config.OBJECTIVE = "ito_ez_volume"`): with d = 23 nm and ε'' = 0.43195 at
1302.28 nm the constant is ω ε'' d / 2 = 0.02397.  The scientific novelty of this campaign is therefore
NOT the multiplicative constant but: the newly supplied measured/fitted materials, the newly determined
1302.3-nm zero crossing (the old campaigns worked at 1433.5 nm with a digitized Karimi ITO whose crossing
was 1419.6 nm), unrestricted topology without the two historical `fliplr` y-mirror projections, an outer
search over period / height / padding with several from-scratch seeds, correct incident-power
normalization, component-resolved absorption, and post-hoc Q / critical-coupling / spectral certification.

## Layout

| file | role |
|---|---|
| `config.py` | single source of truth (numerics, schedules, screening grids, predeclared tolerances) |
| `materials.py` | direct parsers of the supplied `materials_data/*` (no pandas, no clamping, no extrapolation); λ_ZE by interpolation; Stage-0 material audit |
| `forward.py` | adapter over the vendored upstream torcwa (`../enz_inverse_design/third_party`): stack builder, all-orders R/T, ITO fields (real-space `field_xy` and the exact Parseval/Fourier route), F_x/F_y/F_z, pad mask, reference designs |
| `optimizer.py` | Example6-derived topology optimizer (FFT Gaussian filter, tanh projection ramp, Adam + cosine lr, hard air ring before filter and after projection) — **no symmetry projection** |
| `stage0_preflight.py` | the 10 hard gates → `PREFLIGHT.md`, `outputs/stage0/` |
| `run_stage1.py` | Stage-1 screening driver (P × h × pad × seeds, order [5,5], 4 single-thread processes, restartable) |
| `make_stage2_jobs.py`, `run_jobs.py` | Stage-2 adaptive refinement (predeclared family selection, warm starts, controls) and the generic job runner used for Stages 2–3 |
| `stage4_certify.py` | hard-binary certification: order/z convergence, identity, hotspot watch, fabrication metrics, sensitivities, field/loss maps |
| `stage5_physics.py`, `analysis.py` | spectra, AAA scattering poles, loss-scaling Q_rad/Q_nr, with/without/lossless-ITO controls, height-detuning map, reference comparison |
| `plots.py` | figures |
| `materials_data/` | verbatim copies of the supplied files + `PROVENANCE.md` (sha256) |
| `upstream/` | verbatim copy of the supplied `Example6.ipynb` and `Materials.py` (audited, not used) |
| `outputs/stage*/` | all results (histories in `result.json`, `rho_hard_binary.npy`, `rho_raw_final.npy`, masks, logs, figures, csv/json tables) |

## Reproduce

    cd enz_jz_inverse_design
    python stage0_preflight.py                     # gates; must print "failed gates: none"
    python run_stage1.py --iters 80                # 270 screening runs (restartable)
    python make_stage2_jobs.py && python run_jobs.py --jobs outputs/stage2/jobs.json --out outputs/stage2
    python run_jobs.py --jobs outputs/stage3/jobs.json --out outputs/stage3      # finalists (job list written by make_stage3_jobs.py)
    python stage4_certify.py --runs <finalist run dirs> --out outputs/stage4
    python stage5_physics.py --runs <finalist run dirs> --out outputs/stage5

Environment used here: CPU-only (4 cores), torch 2.14 (CPU), scipy 1.17 (AAA), complex128 solves,
float64 geometry, 128×128 topology grid.

See `REPORT.md` for the results and the eight required final statements, `PREFLIGHT.md` for the gates,
`outputs/stage4/CERTIFICATION.md` and `outputs/stage5/PHYSICS.md` for the certification tables.

File: enz_jz_inverse_design/materials_data/ITO_nk.csv (part 1 of 2)
wavelength_nm,energy_eV,n,k,eps1,eps2
# ITO  (Drude-Lorentz, SE fit .mxm)  validated vs measured Psi full-range incl. ENZ, RMSE 0.73 deg
# ENZ (Re eps=0) ~1302 nm ; @1260nm n=0.570 k=0.332 ; range 310-1675 nm (in measured/fit range)
310.000000,3.999490,2.321948,0.206782,5.348682,0.960274
311.000000,3.986630,2.317162,0.201324,5.328709,0.932999
312.000000,3.973853,2.312355,0.196058,5.308546,0.906711
313.000000,3.961156,2.307532,0.190982,5.288231,0.881394
314.000000,3.948541,2.302701,0.186092,5.267804,0.857027
315.000000,3.936006,2.297869,0.181383,5.247300,0.833590
316.000000,3.923551,2.293040,0.176853,5.226755,0.811061
317.000000,3.911173,2.288221,0.172496,5.206200,0.789419
318.000000,3.898874,2.283417,0.168309,5.185666,0.768640
319.000000,3.886652,2.278634,0.164287,5.165181,0.748700
320.000000,3.874506,2.273875,0.160426,5.144773,0.729575
321.000000,3.862436,2.269147,0.156720,5.124465,0.711241
322.000000,3.850441,2.264452,0.153166,5.104282,0.693673
323.000000,3.838520,2.259794,0.149758,5.084243,0.676845
324.000000,3.826673,2.255178,0.146492,5.064369,0.660733
325.000000,3.814898,2.250607,0.143364,5.044677,0.645312
326.000000,3.803196,2.246083,0.140368,5.025185,0.630556
327.000000,3.791566,2.241609,0.137499,5.005905,0.616440
328.000000,3.780006,2.237188,0.134754,4.986852,0.602941
329.000000,3.768517,2.232822,0.132127,4.968039,0.590033
330.000000,3.757097,2.228514,0.129614,4.949474,0.577692
331.000000,3.745746,2.224264,0.127210,4.931168,0.565895
332.000000,3.734464,2.220075,0.124910,4.913129,0.554619
333.000000,3.723249,2.215947,0.122711,4.895365,0.543840
334.000000,3.712102,2.211883,0.120607,4.877880,0.533537
335.000000,3.701021,2.207882,0.118595,4.860680,0.523687
336.000000,3.690006,2.203947,0.116670,4.843768,0.514269
337.000000,3.679056,2.200076,0.114829,4.827149,0.505263
338.000000,3.668172,2.196271,0.113066,4.810824,0.496648
339.000000,3.657351,2.192533,0.111379,4.794795,0.488404
340.000000,3.646594,2.188861,0.109763,4.779063,0.480513
341.000000,3.635900,2.185255,0.108215,4.763627,0.472956
342.000000,3.625269,2.181715,0.106732,4.748487,0.465715
343.000000,3.614700,2.178241,0.105308,4.733643,0.458774
344.000000,3.604192,2.174832,0.103943,4.719092,0.452115
345.000000,3.593745,2.171489,0.102631,4.704832,0.445723
346.000000,3.583358,2.168211,0.101370,4.690861,0.439581
347.000000,3.573032,2.164996,0.100156,4.677176,0.433676
348.000000,3.562764,2.161845,0.098988,4.663773,0.427993
349.000000,3.552556,2.158756,0.097861,4.650650,0.422518
350.000000,3.542406,2.155729,0.096774,4.637801,0.417239
351.000000,3.532313,2.152762,0.095724,4.625222,0.412142
352.000000,3.522278,2.149856,0.094708,4.612910,0.407215
353.000000,3.512300,2.147008,0.093723,4.600859,0.402448
354.000000,3.502378,2.144218,0.092768,4.589064,0.397830
355.000000,3.492513,2.141485,0.091840,4.577521,0.393349
356.000000,3.482702,2.138807,0.090937,4.566225,0.388995
357.000000,3.472947,2.136183,0.090058,4.555169,0.384760
358.000000,3.463246,2.133613,0.089200,4.544348,0.380635
359.000000,3.453599,2.131095,0.088361,4.533758,0.376610
360.000000,3.444006,2.128628,0.087539,4.523393,0.372678
361.000000,3.434465,2.126210,0.086734,4.513246,0.368830
362.000000,3.424978,2.123841,0.085943,4.503313,0.365060
363.000000,3.415543,2.121518,0.085166,4.493587,0.361361
364.000000,3.406159,2.119242,0.084399,4.484063,0.357725
365.000000,3.396827,2.117010,0.083643,4.474736,0.354148
366.000000,3.387546,2.114822,0.082897,4.465600,0.350623
367.000000,3.378316,2.112676,0.082157,4.456649,0.347144
368.000000,3.369136,2.110571,0.081425,4.447878,0.343706
369.000000,3.360005,2.108505,0.080698,4.439281,0.340306
370.000000,3.350924,2.106478,0.079976,4.430853,0.336937
371.000000,3.341892,2.104488,0.079258,4.422589,0.333595
372.000000,3.332909,2.102534,0.078543,4.414482,0.330278
373.000000,3.323973,2.100616,0.077830,4.406529,0.326980
374.000000,3.315086,2.098731,0.077118,4.398723,0.323699
375.000000,3.306245,2.096878,0.076407,4.391060,0.320431
376.000000,3.297452,2.095057,0.075696,4.383535,0.317173
377.000000,3.288706,2.093266,0.074984,4.376142,0.313923
378.000000,3.280005,2.091505,0.074271,4.368877,0.310677
379.000000,3.271351,2.089772,0.073557,4.361736,0.307433
380.000000,3.262742,2.088066,0.072840,4.354713,0.304190
381.000000,3.254178,2.086386,0.072121,4.347805,0.300945
382.000000,3.245660,2.084731,0.071399,4.341005,0.297696
383.000000,3.237185,2.083100,0.070674,4.334312,0.294442
384.000000,3.228755,2.081493,0.069945,4.327719,0.291181
385.000000,3.220369,2.079907,0.069213,4.321223,0.287911
386.000000,3.212026,2.078343,0.068476,4.314820,0.284632
387.000000,3.203726,2.076799,0.067735,4.308506,0.281342
388.000000,3.195469,2.075275,0.066989,4.302277,0.278040
389.000000,3.187254,2.073769,0.066238,4.296129,0.274726
390.000000,3.179082,2.072281,0.065483,4.290059,0.271398
391.000000,3.170951,2.070810,0.064723,4.284063,0.268056
392.000000,3.162862,2.069355,0.063957,4.278138,0.264700
393.000000,3.154814,2.067915,0.063186,4.272280,0.261328
394.000000,3.146807,2.066490,0.062411,4.266486,0.257941
395.000000,3.138840,2.065079,0.061629,4.260753,0.254539
396.000000,3.130914,2.063681,0.060843,4.255078,0.251120
397.000000,3.123028,2.062296,0.060051,4.249457,0.247685
398.000000,3.115181,2.060922,0.059254,4.243888,0.244234
399.000000,3.107373,2.059560,0.058451,4.238369,0.240767
400.000000,3.099605,2.058208,0.057643,4.232896,0.237283
401.000000,3.091875,2.056866,0.056830,4.227466,0.233784
402.000000,3.084184,2.055533,0.056012,4.222078,0.230268
403.000000,3.076531,2.054209,0.055188,4.216729,0.226737
404.000000,3.068916,2.052893,0.054360,4.211416,0.223191
405.000000,3.061338,2.051585,0.053527,4.206136,0.219629
406.000000,3.053798,2.050284,0.052688,4.200889,0.216053
407.000000,3.046295,2.048990,0.051846,4.195671,0.212462
408.000000,3.038828,2.047702,0.050998,4.190481,0.208857
409.000000,3.031398,2.046419,0.050146,4.185316,0.205239
410.000000,3.024005,2.045142,0.049290,4.180175,0.201608
411.000000,3.016647,2.043869,0.048429,4.175056,0.197965
412.000000,3.009325,2.042601,0.047564,4.169957,0.194309
413.000000,3.002039,2.041337,0.046695,4.164876,0.190642
414.000000,2.994787,2.040076,0.045823,4.159811,0.186964
415.000000,2.987571,2.038819,0.044947,4.154762,0.183276
416.000000,2.980389,2.037564,0.044067,4.149725,0.179578
417.000000,2.973242,2.036312,0.043184,4.144701,0.175872
418.000000,2.966129,2.035062,0.042298,4.139687,0.172157
419.000000,2.959050,2.033813,0.041408,4.134683,0.168434
420.000000,2.952005,2.032567,0.040516,4.129686,0.164704
421.000000,2.944993,2.031321,0.039622,4.124695,0.160968
422.000000,2.938014,2.030076,0.038724,4.119711,0.157226
423.000000,2.931069,2.028832,0.037825,4.114730,0.153479
424.000000,2.924156,2.027589,0.036923,4.109752,0.149728
425.000000,2.917275,2.026345,0.036019,4.104777,0.145974
426.000000,2.910427,2.025101,0.035113,4.099803,0.142216
427.000000,2.903611,2.023857,0.034206,4.094828,0.138456
428.000000,2.896827,2.022613,0.033297,4.089853,0.134695
429.000000,2.890075,2.021367,0.032387,4.084877,0.130933
430.000000,2.883353,2.020121,0.031476,4.079898,0.127171
431.000000,2.876664,2.018873,0.030564,4.074915,0.123409
432.000000,2.870005,2.017624,0.029651,4.069929,0.119649
433.000000,2.863376,2.016374,0.028737,4.064938,0.115891
434.000000,2.856779,2.015122,0.027823,4.059941,0.112135
435.000000,2.850211,2.013868,0.026909,4.054939,0.108383
436.000000,2.843674,2.012612,0.025995,4.049930,0.104635
437.000000,2.837167,2.011353,0.025081,4.044913,0.100892
438.000000,2.830689,2.010093,0.024166,4.039889,0.097154
439.000000,2.824241,2.008830,0.023253,4.034857,0.093422
440.000000,2.817823,2.007565,0.022340,4.029817,0.089697
441.000000,2.811433,2.006297,0.021427,4.024767,0.085979
442.000000,2.805072,2.005026,0.020516,4.019708,0.082270
443.000000,2.798740,2.003752,0.019605,4.014638,0.078569
444.000000,2.792437,2.002476,0.018696,4.009559,0.074877
445.000000,2.786162,2.001196,0.017788,4.004469,0.071195
446.000000,2.779915,1.999913,0.016882,3.999369,0.067524
447.000000,2.773696,1.998628,0.015977,3.994257,0.063864
448.000000,2.767504,1.997339,0.015074,3.989134,0.060216
449.000000,2.761341,1.996046,0.014173,3.984000,0.056580
450.000000,2.755204,1.994751,0.013274,3.978854,0.052957
451.000000,2.749095,1.993451,0.012377,3.973696,0.049347
452.000000,2.743013,1.992149,0.011483,3.968525,0.045752
453.000000,2.736958,1.990843,0.010591,3.963343,0.042170
454.000000,2.730929,1.989533,0.009702,3.958149,0.038604
455.000000,2.724927,1.988220,0.008815,3.952942,0.035054
456.000000,2.718952,1.986903,0.007932,3.947722,0.031519
457.000000,2.713002,1.985583,0.007051,3.942490,0.028002
458.000000,2.707079,1.984259,0.006174,3.937245,0.024501
459.000000,2.701181,1.982931,0.005300,3.931988,0.021018
460.000000,2.695309,1.981600,0.004429,3.926719,0.017552
461.000000,2.689462,1.980265,0.003562,3.921436,0.014106
462.000000,2.683641,1.978926,0.002698,3.916141,0.010678
463.000000,2.677844,1.977584,0.001838,3.910834,0.007269
464.000000,2.672073,1.976237,0.000982,3.905514,0.003881
465.000000,2.666327,1.974888,0.000130,3.900181,0.000512
466.000000,2.660605,1.973534,0.000718,3.894836,0.002836
467.000000,2.654908,1.972177,0.001562,3.889479,0.006163
468.000000,2.649235,1.970816,0.002402,3.884110,0.009468
469.000000,2.643586,1.969451,0.003238,3.878728,0.012752
470.000000,2.637962,1.968083,0.004069,3.873335,0.016014
471.000000,2.632361,1.966711,0.004895,3.867929,0.019254
472.000000,2.626784,1.965336,0.005717,3.862512,0.022471
473.000000,2.621230,1.963957,0.006534,3.857084,0.025665
474.000000,2.615700,1.962574,0.007346,3.851643,0.028835
475.000000,2.610194,1.961188,0.008154,3.846192,0.031982
476.000000,2.604710,1.959798,0.008956,3.840730,0.035105
477.000000,2.599249,1.958405,0.009754,3.835256,0.038203
478.000000,2.593812,1.957009,0.010546,3.829772,0.041277
479.000000,2.588397,1.955609,0.011333,3.824277,0.044327
480.000000,2.583004,1.954205,0.012115,3.818772,0.047351
481.000000,2.577634,1.952799,0.012892,3.813257,0.050351
482.000000,2.572286,1.951389,0.013663,3.807732,0.053324
483.000000,2.566961,1.949976,0.014429,3.802197,0.056272
484.000000,2.561657,1.948559,0.015189,3.796652,0.059195
485.000000,2.556375,1.947140,0.015944,3.791099,0.062091
486.000000,2.551115,1.945717,0.016693,3.785536,0.064961
487.000000,2.545877,1.944291,0.017437,3.779964,0.067804
488.000000,2.540660,1.942862,0.018174,3.774383,0.070621
489.000000,2.535464,1.941430,0.018906,3.768795,0.073411
490.000000,2.530290,1.939996,0.019633,3.763197,0.076174
491.000000,2.525136,1.938558,0.020353,3.757592,0.078911
492.000000,2.520004,1.937117,0.021067,3.751980,0.081620
493.000000,2.514892,1.935674,0.021776,3.746360,0.084301
494.000000,2.509802,1.934228,0.022478,3.740732,0.086955
495.000000,2.504731,1.932779,0.023174,3.735098,0.089582
496.000000,2.499681,1.931328,0.023865,3.729457,0.092181
497.000000,2.494652,1.929874,0.024549,3.723810,0.094753
498.000000,2.489643,1.928417,0.025227,3.718156,0.097296
499.000000,2.484653,1.926958,0.025899,3.712497,0.099812
500.000000,2.479684,1.925497,0.026565,3.706831,0.102300
501.000000,2.474734,1.924033,0.027224,3.701161,0.104760
502.000000,2.469805,1.922566,0.027877,3.695485,0.107192
503.000000,2.464895,1.921098,0.028524,3.689804,0.109595
504.000000,2.460004,1.919627,0.029165,3.684118,0.111971
505.000000,2.455133,1.918154,0.029799,3.678428,0.114318
506.000000,2.450281,1.916679,0.030427,3.672734,0.116638
507.000000,2.445448,1.915202,0.031049,3.667036,0.118929
508.000000,2.440634,1.913723,0.031664,3.661334,0.121192
509.000000,2.435839,1.912242,0.032273,3.655629,0.123426
510.000000,2.431063,1.910759,0.032875,3.649921,0.125633
511.000000,2.426305,1.909275,0.033471,3.644210,0.127811
512.000000,2.421566,1.907788,0.034061,3.638496,0.129962
513.000000,2.416846,1.906300,0.034644,3.632780,0.132084
514.000000,2.412144,1.904810,0.035221,3.627061,0.134178
515.000000,2.407460,1.903319,0.035791,3.621341,0.136244
516.000000,2.402795,1.901826,0.036355,3.615619,0.138281
517.000000,2.398147,1.900331,0.036912,3.609895,0.140291
518.000000,2.393517,1.898835,0.037463,3.604170,0.142273
519.000000,2.388906,1.897337,0.038008,3.598445,0.144228
520.000000,2.384312,1.895839,0.038546,3.592718,0.146154
521.000000,2.379735,1.894338,0.039078,3.586991,0.148053
522.000000,2.375176,1.892837,0.039603,3.581264,0.149924
523.000000,2.370635,1.891335,0.040122,3.575537,0.151767
524.000000,2.366111,1.889831,0.040634,3.569810,0.153583
525.000000,2.361604,1.888326,0.041140,3.564083,0.155371
526.000000,2.357114,1.886820,0.041639,3.558357,0.157132
527.000000,2.352641,1.885314,0.042133,3.552632,0.158866
528.000000,2.348186,1.883806,0.042619,3.546908,0.160573
529.000000,2.343747,1.882297,0.043100,3.541185,0.162253
530.000000,2.339324,1.880788,0.043574,3.535464,0.163905
531.000000,2.334919,1.879277,0.044041,3.529744,0.165531
532.000000,2.330530,1.877766,0.044502,3.524026,0.167130
533.000000,2.326158,1.876255,0.044957,3.518311,0.168703
534.000000,2.321801,1.874742,0.045406,3.512597,0.170249
535.000000,2.317462,1.873229,0.045848,3.506887,0.171769
536.000000,2.313138,1.871716,0.046284,3.501179,0.173263
537.000000,2.308831,1.870202,0.046714,3.495473,0.174730
538.000000,2.304539,1.868688,0.047138,3.489771,0.176172
539.000000,2.300263,1.867173,0.047555,3.484072,0.177588
540.000000,2.296004,1.865657,0.047966,3.478377,0.178978
541.000000,2.291760,1.864142,0.048371,3.472685,0.180342
542.000000,2.287531,1.862626,0.048770,3.466997,0.181681
543.000000,2.283319,1.861110,0.049163,3.461314,0.182995
544.000000,2.279121,1.859594,0.049550,3.455634,0.184284
545.000000,2.274939,1.858077,0.049930,3.449958,0.185548
546.000000,2.270773,1.856561,0.050305,3.444287,0.186787
547.000000,2.266622,1.855044,0.050673,3.438621,0.188001
548.000000,2.262485,1.853527,0.051035,3.432959,0.189191
549.000000,2.258364,1.852011,0.051392,3.427303,0.190357
550.000000,2.254258,1.850494,0.051743,3.421652,0.191498
551.000000,2.250167,1.848978,0.052087,3.416005,0.192616
552.000000,2.246091,1.847461,0.052426,3.410365,0.193709
553.000000,2.242029,1.845945,0.052759,3.404729,0.194779
554.000000,2.237982,1.844429,0.053086,3.399100,0.195826
555.000000,2.233950,1.842913,0.053407,3.393476,0.196849
556.000000,2.229932,1.841397,0.053722,3.387858,0.197849
557.000000,2.225928,1.839882,0.054032,3.382247,0.198826
558.000000,2.221939,1.838367,0.054336,3.376641,0.199780
559.000000,2.217964,1.836853,0.054635,3.371042,0.200711
560.000000,2.214004,1.835338,0.054927,3.365450,0.201620
561.000000,2.210057,1.833825,0.055214,3.359864,0.202507
562.000000,2.206125,1.832311,0.055496,3.354285,0.203371
563.000000,2.202206,1.830798,0.055772,3.348712,0.204214
564.000000,2.198301,1.829286,0.056042,3.343147,0.205034
565.000000,2.194411,1.827774,0.056307,3.337588,0.205833
566.000000,2.190534,1.826263,0.056567,3.332037,0.206611
567.000000,2.186670,1.824752,0.056821,3.326492,0.207368
568.000000,2.182820,1.823242,0.057069,3.320956,0.208103
569.000000,2.178984,1.821733,0.057313,3.315426,0.208818
570.000000,2.175161,1.820224,0.057551,3.309904,0.209511
571.000000,2.171352,1.818716,0.057784,3.304390,0.210185
572.000000,2.167556,1.817209,0.058011,3.298884,0.210838
573.000000,2.163773,1.815703,0.058234,3.293385,0.211470
574.000000,2.160003,1.814197,0.058451,3.287894,0.212083
575.000000,2.156247,1.812692,0.058663,3.282411,0.212676
576.000000,2.152503,1.811188,0.058870,3.276936,0.213249
577.000000,2.148773,1.809685,0.059072,3.271469,0.213803
578.000000,2.145055,1.808182,0.059269,3.266011,0.214338
579.000000,2.141351,1.806681,0.059461,3.260560,0.214853
580.000000,2.137659,1.805180,0.059648,3.255118,0.215350
581.000000,2.133979,1.803681,0.059830,3.249685,0.215828
582.000000,2.130313,1.802182,0.060007,3.244259,0.216287
583.000000,2.126659,1.800684,0.060179,3.238842,0.216728
584.000000,2.123017,1.799188,0.060347,3.233434,0.217151
585.000000,2.119388,1.797692,0.060510,3.228034,0.217556
586.000000,2.115771,1.796197,0.060668,3.222643,0.217943
587.000000,2.112167,1.794703,0.060821,3.217261,0.218312
588.000000,2.108575,1.793211,0.060970,3.211887,0.218664
589.000000,2.104995,1.791719,0.061114,3.206523,0.218999
590.000000,2.101427,1.790229,0.061254,3.201167,0.219316
591.000000,2.097871,1.788739,0.061389,3.195820,0.219617
592.000000,2.094328,1.787251,0.061519,3.190481,0.219900
593.000000,2.090796,1.785764,0.061645,3.185152,0.220167
594.000000,2.087276,1.784278,0.061767,3.179832,0.220418
595.000000,2.083768,1.782793,0.061884,3.174520,0.220653
596.000000,2.080272,1.781309,0.061997,3.169218,0.220871
597.000000,2.076787,1.779826,0.062105,3.163925,0.221073
598.000000,2.073314,1.778345,0.062210,3.158641,0.221260
599.000000,2.069853,1.776865,0.062310,3.153366,0.221431
600.000000,2.066403,1.775386,0.062405,3.148100,0.221587
601.000000,2.062965,1.773908,0.062497,3.142843,0.221727
602.000000,2.059538,1.772431,0.062584,3.137596,0.221853
603.000000,2.056123,1.770956,0.062668,3.132357,0.221963
604.000000,2.052719,1.769482,0.062747,3.127128,0.222059
605.000000,2.049326,1.768009,0.062822,3.121908,0.222140
606.000000,2.045944,1.766537,0.062893,3.116697,0.222207
607.000000,2.042573,1.765067,0.062961,3.111496,0.222260
608.000000,2.039214,1.763597,0.063024,3.106304,0.222298
609.000000,2.035865,1.762129,0.063084,3.101121,0.222323
610.000000,2.032528,1.760663,0.063139,3.095947,0.222334
611.000000,2.029201,1.759197,0.063191,3.090782,0.222331
612.000000,2.025886,1.757733,0.063239,3.085627,0.222315
613.000000,2.022581,1.756270,0.063283,3.080481,0.222285
614.000000,2.019287,1.754809,0.063324,3.075344,0.222243
615.000000,2.016003,1.753349,0.063361,3.070217,0.222187
616.000000,2.012730,1.751890,0.063394,3.065098,0.222119
617.000000,2.009468,1.750432,0.063424,3.059989,0.222037
618.000000,2.006217,1.748975,0.063450,3.054889,0.221944
619.000000,2.002976,1.747520,0.063472,3.049799,0.221838
620.000000,1.999745,1.746067,0.063491,3.044717,0.221720
621.000000,1.996525,1.744614,0.063507,3.039645,0.221589
622.000000,1.993315,1.743163,0.063519,3.034582,0.221447
623.000000,1.990116,1.741713,0.063527,3.029528,0.221293
624.000000,1.986926,1.740264,0.063533,3.024483,0.221127
625.000000,1.983747,1.738817,0.063535,3.019447,0.220950
626.000000,1.980578,1.737371,0.063533,3.014421,0.220762
627.000000,1.977419,1.735926,0.063529,3.009403,0.220562
628.000000,1.974271,1.734483,0.063521,3.004395,0.220351
629.000000,1.971132,1.733040,0.063510,2.999396,0.220129
630.000000,1.968003,1.731599,0.063495,2.994405,0.219897
631.000000,1.964884,1.730160,0.063478,2.989424,0.219653
632.000000,1.961775,1.728722,0.063457,2.984451,0.219400
633.000000,1.958676,1.727285,0.063434,2.979488,0.219136
634.000000,1.955587,1.725849,0.063407,2.974534,0.218861
635.000000,1.952507,1.724414,0.063377,2.969588,0.218577
636.000000,1.949437,1.722981,0.063344,2.964651,0.218282
637.000000,1.946377,1.721549,0.063309,2.959723,0.217977
638.000000,1.943326,1.720118,0.063270,2.954804,0.217663
639.000000,1.940285,1.718689,0.063228,2.949894,0.217339
640.000000,1.937253,1.717261,0.063184,2.944992,0.217006
641.000000,1.934231,1.715834,0.063136,2.940099,0.216663
642.000000,1.931218,1.714408,0.063086,2.935215,0.216312
643.000000,1.928215,1.712984,0.063033,2.930340,0.215950
644.000000,1.925220,1.711560,0.062978,2.925473,0.215580
645.000000,1.922236,1.710138,0.062919,2.920614,0.215201
646.000000,1.919260,1.708718,0.062858,2.915764,0.214814
647.000000,1.916294,1.707298,0.062794,2.910923,0.214417
648.000000,1.913336,1.705880,0.062728,2.906090,0.214012
649.000000,1.910388,1.704462,0.062659,2.901266,0.213599
650.000000,1.907449,1.703046,0.062587,2.896450,0.213177
651.000000,1.904519,1.701631,0.062513,2.891642,0.212747
652.000000,1.901598,1.700218,0.062436,2.886842,0.212309
653.000000,1.898686,1.698805,0.062357,2.882051,0.211864
654.000000,1.895783,1.697394,0.062275,2.877268,0.211410
655.000000,1.892889,1.695984,0.062190,2.872493,0.210948
656.000000,1.890003,1.694575,0.062104,2.867727,0.210479
657.000000,1.887126,1.693167,0.062015,2.862968,0.210002
658.000000,1.884258,1.691760,0.061923,2.858218,0.209518
659.000000,1.881399,1.690354,0.061829,2.853475,0.209026
660.000000,1.878548,1.688950,0.061733,2.848741,0.208528
661.000000,1.875706,1.687546,0.061634,2.844014,0.208022
662.000000,1.872873,1.686144,0.061533,2.839295,0.207509
663.000000,1.870048,1.684743,0.061430,2.834584,0.206989
664.000000,1.867232,1.683342,0.061325,2.829881,0.206462
665.000000,1.864424,1.681943,0.061217,2.825185,0.205928
666.000000,1.861625,1.680545,0.061108,2.820498,0.205388
667.000000,1.858834,1.679148,0.060996,2.815818,0.204841
668.000000,1.856051,1.677752,0.060882,2.811145,0.204288
669.000000,1.853277,1.676357,0.060765,2.806480,0.203729
670.000000,1.850510,1.674963,0.060647,2.801822,0.203163
671.000000,1.847753,1.673570,0.060526,2.797172,0.202591
672.000000,1.845003,1.672178,0.060404,2.792530,0.202012
673.000000,1.842261,1.670787,0.060279,2.787894,0.201428
674.000000,1.839528,1.669396,0.060153,2.783266,0.200838
675.000000,1.836803,1.668007,0.060024,2.778645,0.200242
676.000000,1.834086,1.666619,0.059894,2.774032,0.199640
677.000000,1.831377,1.665232,0.059761,2.769425,0.199033
678.000000,1.828675,1.663845,0.059627,2.764826,0.198420
679.000000,1.825982,1.662460,0.059491,2.760234,0.197802
680.000000,1.823297,1.661075,0.059352,2.755648,0.197178
681.000000,1.820620,1.659692,0.059212,2.751070,0.196548
682.000000,1.817950,1.658309,0.059070,2.746499,0.195914
683.000000,1.815288,1.656927,0.058927,2.741934,0.195274
684.000000,1.812634,1.655546,0.058781,2.737376,0.194629
685.000000,1.809988,1.654165,0.058634,2.732825,0.193979
686.000000,1.807350,1.652786,0.058484,2.728281,0.193324
687.000000,1.804719,1.651407,0.058333,2.723743,0.192665
688.000000,1.802096,1.650029,0.058181,2.719212,0.192000
689.000000,1.799480,1.648652,0.058026,2.714687,0.191331
690.000000,1.796872,1.647276,0.057870,2.710169,0.190657
691.000000,1.794272,1.645900,0.057712,2.705657,0.189978
692.000000,1.791679,1.644526,0.057553,2.701152,0.189295
693.000000,1.789094,1.643151,0.057392,2.696653,0.188607
694.000000,1.786516,1.641778,0.057229,2.692160,0.187915
695.000000,1.783945,1.640405,0.057065,2.687674,0.187219
696.000000,1.781382,1.639033,0.056899,2.683193,0.186518
697.000000,1.778826,1.637662,0.056731,2.678719,0.185813
698.000000,1.776278,1.636292,0.056562,2.674251,0.185104
699.000000,1.773737,1.634922,0.056391,2.669789,0.184391
700.000000,1.771203,1.633552,0.056219,2.665333,0.183674
701.000000,1.768676,1.632184,0.056046,2.660882,0.182953
702.000000,1.766157,1.630816,0.055870,2.656438,0.182228
703.000000,1.763644,1.629448,0.055694,2.652000,0.181500
704.000000,1.761139,1.628081,0.055515,2.647567,0.180767
705.000000,1.758641,1.626715,0.055336,2.643140,0.180031
706.000000,1.756150,1.625349,0.055155,2.638718,0.179291
707.000000,1.753666,1.623984,0.054972,2.634303,0.178548
708.000000,1.751189,1.622619,0.054788,2.629892,0.177801
709.000000,1.748719,1.621255,0.054603,2.625488,0.177050
710.000000,1.746256,1.619892,0.054416,2.621088,0.176296
711.000000,1.743800,1.618529,0.054228,2.616694,0.175539
712.000000,1.741351,1.617166,0.054039,2.612306,0.174779
713.000000,1.738909,1.615804,0.053848,2.607923,0.174015
714.000000,1.736473,1.614442,0.053656,2.603545,0.173248
715.000000,1.734045,1.613081,0.053462,2.599172,0.172477
716.000000,1.731623,1.611720,0.053267,2.594804,0.171704
717.000000,1.729208,1.610360,0.053071,2.590441,0.170928
718.000000,1.726799,1.609000,0.052874,2.586084,0.170148
719.000000,1.724398,1.607640,0.052675,2.581731,0.169366
720.000000,1.722003,1.606281,0.052475,2.577384,0.168581
721.000000,1.719614,1.604922,0.052274,2.573041,0.167792
722.000000,1.717233,1.603563,0.052072,2.568703,0.167001
723.000000,1.714858,1.602205,0.051868,2.564370,0.166208
724.000000,1.712489,1.600847,0.051664,2.560042,0.165411
725.000000,1.710127,1.599489,0.051458,2.555718,0.164612
726.000000,1.707771,1.598132,0.051250,2.551399,0.163810
727.000000,1.705422,1.596775,0.051042,2.547085,0.163005
728.000000,1.703080,1.595418,0.050833,2.542775,0.162198
729.000000,1.700743,1.594062,0.050622,2.538470,0.161389
730.000000,1.698414,1.592705,0.050410,2.534169,0.160577
731.000000,1.696090,1.591349,0.050197,2.529872,0.159762
732.000000,1.693773,1.589993,0.049983,2.525580,0.158945
733.000000,1.691462,1.588638,0.049768,2.521292,0.158126
734.000000,1.689158,1.587282,0.049552,2.517009,0.157305
735.000000,1.686860,1.585927,0.049334,2.512729,0.156481
736.000000,1.684568,1.584571,0.049116,2.508454,0.155655
737.000000,1.682282,1.583216,0.048896,2.504183,0.154826
738.000000,1.680003,1.581861,0.048676,2.499916,0.153996
739.000000,1.677729,1.580506,0.048454,2.495653,0.153163
740.000000,1.675462,1.579152,0.048231,2.491394,0.152329
741.000000,1.673201,1.577797,0.048007,2.487139,0.151492
742.000000,1.670946,1.576442,0.047783,2.482887,0.150653
743.000000,1.668697,1.575088,0.047557,2.478640,0.149812
744.000000,1.666454,1.573733,0.047330,2.474396,0.148969
745.000000,1.664217,1.572379,0.047102,2.470156,0.148125
746.000000,1.661987,1.571024,0.046873,2.465920,0.147278
747.000000,1.659762,1.569670,0.046643,2.461687,0.146430
748.000000,1.657543,1.568315,0.046413,2.457458,0.145579
749.000000,1.655330,1.566961,0.046181,2.453233,0.144727
750.000000,1.653123,1.565606,0.045948,2.449011,0.143874
751.000000,1.650921,1.564251,0.045715,2.444792,0.143018
752.000000,1.648726,1.562896,0.045480,2.440577,0.142161
753.000000,1.646536,1.561542,0.045244,2.436365,0.141302
754.000000,1.644353,1.560187,0.045008,2.432157,0.140441
755.000000,1.642175,1.558832,0.044770,2.427952,0.139579
756.000000,1.640003,1.557476,0.044532,2.423750,0.138715
757.000000,1.637836,1.556121,0.044293,2.419551,0.137849
758.000000,1.635675,1.554766,0.044052,2.415355,0.136982
759.000000,1.633520,1.553410,0.043811,2.411163,0.136114
760.000000,1.631371,1.552054,0.043569,2.406973,0.135244
761.000000,1.629227,1.550698,0.043326,2.402787,0.134372
762.000000,1.627089,1.549342,0.043083,2.398604,0.133500
763.000000,1.624957,1.547985,0.042838,2.394423,0.132625
764.000000,1.622830,1.546628,0.042592,2.390246,0.131749
765.000000,1.620708,1.545271,0.042346,2.386071,0.130872
766.000000,1.618593,1.543914,0.042099,2.381899,0.129994
767.000000,1.616482,1.542557,0.041851,2.377730,0.129114
768.000000,1.614378,1.541199,0.041602,2.373563,0.128233
769.000000,1.612278,1.539841,0.041352,2.369399,0.127351
770.000000,1.610184,1.538482,0.041101,2.365238,0.126467
771.000000,1.608096,1.537123,0.040850,2.361080,0.125582
772.000000,1.606013,1.535764,0.040597,2.356924,0.124696
773.000000,1.603935,1.534405,0.040344,2.352770,0.123809
774.000000,1.601863,1.533045,0.040090,2.348619,0.122921
775.000000,1.599796,1.531685,0.039836,2.344471,0.122031
776.000000,1.597735,1.530324,0.039580,2.340324,0.121140
777.000000,1.595678,1.528963,0.039324,2.336181,0.120249
778.000000,1.593627,1.527601,0.039066,2.332039,0.119356
779.000000,1.591581,1.526239,0.038808,2.327900,0.118462
780.000000,1.589541,1.524877,0.038550,2.323763,0.117567
781.000000,1.587506,1.523514,0.038290,2.319628,0.116671
782.000000,1.585476,1.522150,0.038030,2.315496,0.115774
783.000000,1.583451,1.520786,0.037768,2.311365,0.114875
784.000000,1.581431,1.519422,0.037506,2.307237,0.113976
785.000000,1.579417,1.518057,0.037244,2.303110,0.113076
786.000000,1.577407,1.516692,0.036980,2.298986,0.112175
787.000000,1.575403,1.515326,0.036716,2.294864,0.111273
788.000000,1.573404,1.513959,0.036451,2.290743,0.110371
789.000000,1.571409,1.512592,0.036185,2.286625,0.109467
790.000000,1.569420,1.511224,0.035919,2.282508,0.108562
791.000000,1.567436,1.509856,0.035651,2.278393,0.107657
792.000000,1.565457,1.508487,0.035383,2.274280,0.106750
793.000000,1.563483,1.507117,0.035114,2.270169,0.105843
794.000000,1.561514,1.505747,0.034845,2.266059,0.104935
795.000000,1.559550,1.504376,0.034575,2.261951,0.104026
796.000000,1.557590,1.503004,0.034303,2.257845,0.103116
797.000000,1.555636,1.501632,0.034032,2.253740,0.102206
798.000000,1.553687,1.500259,0.033759,2.249637,0.101295
799.000000,1.551742,1.498885,0.033486,2.245536,0.100383
800.000000,1.549802,1.497511,0.033212,2.241436,0.099470
801.000000,1.547868,1.496136,0.032937,2.237337,0.098557
802.000000,1.545938,1.494760,0.032662,2.233240,0.097642
803.000000,1.544012,1.493383,0.032385,2.229144,0.096727
804.000000,1.542092,1.492006,0.032108,2.225050,0.095812
805.000000,1.540176,1.490627,0.031831,2.220957,0.094895
806.000000,1.538265,1.489248,0.031552,2.216865,0.093978
807.000000,1.536359,1.487869,0.031273,2.212775,0.093061
808.000000,1.534458,1.486488,0.030993,2.208686,0.092142
809.000000,1.532561,1.485106,0.030713,2.204598,0.091224
810.000000,1.530669,1.483724,0.030432,2.200511,0.090304
811.000000,1.528782,1.482341,0.030150,2.196425,0.089384
812.000000,1.526899,1.480957,0.029867,2.192340,0.088463
813.000000,1.525021,1.479572,0.029583,2.188257,0.087541
814.000000,1.523147,1.478186,0.029299,2.184174,0.086619
815.000000,1.521279,1.476799,0.029014,2.180093,0.085697
816.000000,1.519414,1.475411,0.028729,2.176012,0.084774
817.000000,1.517554,1.474022,0.028443,2.171933,0.083850
818.000000,1.515699,1.472633,0.028156,2.167854,0.082925
819.000000,1.513849,1.471242,0.027868,2.163777,0.082001
820.000000,1.512002,1.469850,0.027579,2.159700,0.081075
821.000000,1.510161,1.468458,0.027290,2.155624,0.080149
822.000000,1.508324,1.467064,0.027000,2.151548,0.079223
823.000000,1.506491,1.465670,0.026710,2.147474,0.078296
824.000000,1.504663,1.464274,0.026419,2.143400,0.077368
825.000000,1.502839,1.462877,0.026127,2.139327,0.076440
826.000000,1.501019,1.461479,0.025834,2.135255,0.075512
827.000000,1.499204,1.460081,0.025541,2.131183,0.074582
828.000000,1.497394,1.458681,0.025246,2.127112,0.073653
829.000000,1.495587,1.457280,0.024952,2.123041,0.072723
830.000000,1.493786,1.455878,0.024656,2.118971,0.071793
831.000000,1.491988,1.454474,0.024360,2.114902,0.070862
832.000000,1.490195,1.453070,0.024063,2.110833,0.069930
833.000000,1.488406,1.451664,0.023765,2.106765,0.068998
834.000000,1.486621,1.450258,0.023467,2.102697,0.068066
835.000000,1.484841,1.448850,0.023168,2.098629,0.067133
836.000000,1.483065,1.447441,0.022868,2.094562,0.066200
837.000000,1.481293,1.446031,0.022568,2.090495,0.065267
838.000000,1.479525,1.444619,0.022266,2.086429,0.064333
839.000000,1.477762,1.443206,0.021964,2.082362,0.063398
840.000000,1.476002,1.441793,0.021662,2.078297,0.062463
841.000000,1.474247,1.440377,0.021358,2.074231,0.061528
842.000000,1.472496,1.438961,0.021054,2.070166,0.060592
843.000000,1.470750,1.437543,0.020749,2.066100,0.059656
844.000000,1.469007,1.436124,0.020444,2.062035,0.058720
845.000000,1.467269,1.434704,0.020138,2.057970,0.057783
846.000000,1.465534,1.433283,0.019831,2.053906,0.056846
847.000000,1.463804,1.431860,0.019523,2.049841,0.055908
848.000000,1.462078,1.430436,0.019215,2.045777,0.054970
849.000000,1.460356,1.429010,0.018905,2.041712,0.054032
850.000000,1.458638,1.427583,0.018595,2.037648,0.053093
851.000000,1.456924,1.426155,0.018285,2.033583,0.052154
852.000000,1.455214,1.424725,0.017974,2.029519,0.051215
853.000000,1.453508,1.423294,0.017661,2.025454,0.050275
854.000000,1.451806,1.421862,0.017349,2.021390,0.049335
855.000000,1.450108,1.420428,0.017035,2.017325,0.048394
856.000000,1.448414,1.418992,0.016721,2.013260,0.047453
857.000000,1.446723,1.417556,0.016406,2.009195,0.046512
858.000000,1.445037,1.416118,0.016090,2.005130,0.045570
859.000000,1.443355,1.414678,0.015773,2.001065,0.044628
860.000000,1.441677,1.413237,0.015456,1.996999,0.043686
861.000000,1.440002,1.411794,0.015138,1.992933,0.042743
862.000000,1.438332,1.410350,0.014819,1.988867,0.041801
863.000000,1.436665,1.408904,0.014500,1.984801,0.040857
864.000000,1.435002,1.407457,0.014179,1.980735,0.039914
865.000000,1.433343,1.406008,0.013858,1.976668,0.038970
866.000000,1.431688,1.404558,0.013536,1.972600,0.038025
867.000000,1.430037,1.403106,0.013214,1.968533,0.037081
868.000000,1.428389,1.401653,0.012890,1.964465,0.036136
869.000000,1.426746,1.400198,0.012566,1.960396,0.035191
870.000000,1.425106,1.398741,0.012241,1.956327,0.034245
871.000000,1.423470,1.397283,0.011916,1.952258,0.033299
872.000000,1.421837,1.395823,0.011589,1.948188,0.032353
873.000000,1.420208,1.394362,0.011262,1.944118,0.031406
874.000000,1.418584,1.392899,0.010934,1.940047,0.030460
875.000000,1.416962,1.391434,0.010605,1.935975,0.029512
876.000000,1.415345,1.389967,0.010275,1.931903,0.028565
877.000000,1.413731,1.388499,0.009945,1.927831,0.027617
878.000000,1.412121,1.387029,0.009614,1.923758,0.026669
879.000000,1.410514,1.385558,0.009282,1.919684,0.025721
880.000000,1.408911,1.384084,0.008949,1.915610,0.024772
881.000000,1.407312,1.382609,0.008615,1.911534,0.023823
882.000000,1.405717,1.381133,0.008281,1.907459,0.022874
883.000000,1.404125,1.379654,0.007945,1.903382,0.021924
884.000000,1.402536,1.378174,0.007609,1.899305,0.020974
885.000000,1.400951,1.376692,0.007272,1.895227,0.020024
886.000000,1.399370,1.375208,0.006935,1.891148,0.019073
887.000000,1.397793,1.373722,0.006596,1.887069,0.018122
888.000000,1.396218,1.372234,0.006257,1.882988,0.017171
889.000000,1.394648,1.370745,0.005916,1.878907,0.016220
890.000000,1.393081,1.369254,0.005575,1.874825,0.015268
891.000000,1.391517,1.367761,0.005233,1.870742,0.014316
892.000000,1.389957,1.366266,0.004890,1.866659,0.013363
893.000000,1.388401,1.364769,0.004547,1.862574,0.012410
894.000000,1.386848,1.363270,0.004202,1.858488,0.011457
895.000000,1.385298,1.361770,0.003857,1.854402,0.010504
896.000000,1.383752,1.360267,0.003511,1.850315,0.009550
897.000000,1.382210,1.358763,0.003163,1.846226,0.008596
898.000000,1.380670,1.357256,0.002815,1.842137,0.007642
899.000000,1.379135,1.355748,0.002466,1.838046,0.006688
900.000000,1.377602,1.354238,0.002117,1.833955,0.005733
901.000000,1.376073,1.352725,0.001766,1.829862,0.004778
902.000000,1.374548,1.351211,0.001414,1.825769,0.003822
903.000000,1.373025,1.349695,0.001062,1.821674,0.002866
904.000000,1.371507,1.348176,0.000708,1.817579,0.001910
905.000000,1.369991,1.346656,0.000354,1.813482,0.000954
906.000000,1.368479,1.345133,0.000001,1.809384,0.000003
907.000000,1.366970,1.343609,0.000357,1.805285,0.000960
908.000000,1.365465,1.342082,0.000714,1.801185,0.001918
909.000000,1.363963,1.340554,0.001072,1.797083,0.002875
910.000000,1.362464,1.339023,0.001431,1.792981,0.003833
911.000000,1.360968,1.337490,0.001791,1.788877,0.004792
912.000000,1.359476,1.335955,0.002152,1.784772,0.005751
913.000000,1.357987,1.334418,0.002514,1.780665,0.006710
914.000000,1.356501,1.332879,0.002877,1.776558,0.007669
915.000000,1.355019,1.331338,0.003241,1.772449,0.008629
916.000000,1.353539,1.329794,0.003605,1.768339,0.009589
917.000000,1.352063,1.328248,0.003971,1.764228,0.010549
918.000000,1.350590,1.326700,0.004338,1.760115,0.011510
919.000000,1.349121,1.325150,0.004705,1.756001,0.012471
920.000000,1.347654,1.323598,0.005074,1.751885,0.013432
921.000000,1.346191,1.322043,0.005444,1.747769,0.014394
922.000000,1.344731,1.320486,0.005814,1.743651,0.015356
923.000000,1.343274,1.318927,0.006186,1.739531,0.016318
924.000000,1.341820,1.317366,0.006559,1.735410,0.017281
925.000000,1.340370,1.315802,0.006932,1.731288,0.018244
926.000000,1.338922,1.314236,0.007307,1.727164,0.019207
927.000000,1.337478,1.312668,0.007683,1.723039,0.020171
928.000000,1.336037,1.311098,0.008060,1.718912,0.021135
929.000000,1.334598,1.309525,0.008438,1.714784,0.022099
930.000000,1.333163,1.307949,0.008817,1.710654,0.023064
931.000000,1.331731,1.306372,0.009197,1.706523,0.024029
932.000000,1.330303,1.304792,0.009578,1.702390,0.024994
933.000000,1.328877,1.303209,0.009960,1.698256,0.025960
934.000000,1.327454,1.301625,0.010343,1.694120,0.026926
935.000000,1.326034,1.300038,0.010728,1.689982,0.027893
936.000000,1.324618,1.298448,0.011113,1.685844,0.028860
937.000000,1.323204,1.296856,0.011500,1.681703,0.029827
938.000000,1.321793,1.295261,0.011888,1.677561,0.030795
939.000000,1.320385,1.293664,0.012276,1.673417,0.031763
940.000000,1.318981,1.292065,0.012666,1.669272,0.032731
941.000000,1.317579,1.290463,0.013057,1.665124,0.033700
942.000000,1.316180,1.288859,0.013450,1.660976,0.034669
943.000000,1.314785,1.287252,0.013843,1.656825,0.035639
944.000000,1.313392,1.285642,0.014237,1.652673,0.036609
945.000000,1.312002,1.284030,0.014633,1.648520,0.037579
946.000000,1.310615,1.282416,0.015030,1.644364,0.038550
947.000000,1.309231,1.280799,0.015428,1.640207,0.039521
948.000000,1.307850,1.279179,0.015827,1.636048,0.040492
949.000000,1.306472,1.277556,0.016228,1.631887,0.041464
950.000000,1.305097,1.275932,0.016630,1.627725,0.042436
951.000000,1.303724,1.274304,0.017032,1.623561,0.043409
952.000000,1.302355,1.272674,0.017436,1.619395,0.044382
953.000000,1.300988,1.271041,0.017842,1.615227,0.045355
954.000000,1.299625,1.269405,0.018248,1.611057,0.046329
955.000000,1.298264,1.267767,0.018656,1.606886,0.047303
956.000000,1.296906,1.266126,0.019065,1.602712,0.048278
957.000000,1.295551,1.264483,0.019476,1.598537,0.049253
958.000000,1.294198,1.262836,0.019887,1.594360,0.050229
959.000000,1.292849,1.261187,0.020300,1.590182,0.051205
960.000000,1.291502,1.259536,0.020714,1.586001,0.052181
961.000000,1.290158,1.257881,0.021130,1.581818,0.053158
962.000000,1.288817,1.256224,0.021547,1.577634,0.054135
963.000000,1.287479,1.254564,0.021965,1.573448,0.055113
964.000000,1.286143,1.252901,0.022384,1.569259,0.056091
965.000000,1.284810,1.251235,0.022805,1.565069,0.057069
966.000000,1.283480,1.249566,0.023227,1.560877,0.058048
967.000000,1.282153,1.247895,0.023651,1.556683,0.059028
968.000000,1.280828,1.246221,0.024076,1.552487,0.060007
969.000000,1.279507,1.244544,0.024502,1.548289,0.060988
970.000000,1.278188,1.242864,0.024930,1.544089,0.061968
971.000000,1.276871,1.241181,0.025359,1.539886,0.062950
972.000000,1.275558,1.239495,0.025789,1.535682,0.063931
973.000000,1.274247,1.237806,0.026221,1.531476,0.064913
974.000000,1.272938,1.236114,0.026654,1.527268,0.065896
975.000000,1.271633,1.234420,0.027089,1.523058,0.066879
976.000000,1.270330,1.232722,0.027525,1.518846,0.067863
977.000000,1.269030,1.231021,0.027963,1.514632,0.068846
978.000000,1.267732,1.229318,0.028402,1.510415,0.069831
979.000000,1.266437,1.227611,0.028843,1.506197,0.070816
980.000000,1.265145,1.225901,0.029285,1.501977,0.071801
981.000000,1.263855,1.224189,0.029729,1.497754,0.072787
982.000000,1.262568,1.222473,0.030174,1.493529,0.073774
983.000000,1.261284,1.220754,0.030621,1.489303,0.074760
984.000000,1.260002,1.219032,0.031069,1.485074,0.075748
985.000000,1.258723,1.217307,0.031519,1.480843,0.076736
986.000000,1.257446,1.215579,0.031970,1.476609,0.077724
987.000000,1.256172,1.213847,0.032423,1.472374,0.078713
988.000000,1.254901,1.212113,0.032877,1.468137,0.079702
989.000000,1.253632,1.210375,0.033333,1.463897,0.080692
990.000000,1.252366,1.208634,0.033791,1.459655,0.081682
991.000000,1.251102,1.206890,0.034251,1.455411,0.082673
992.000000,1.249841,1.205143,0.034711,1.451165,0.083665
993.000000,1.248582,1.203393,0.035174,1.446916,0.084657
994.000000,1.247326,1.201639,0.035638,1.442666,0.085649
995.000000,1.246072,1.199882,0.036104,1.438413,0.086642
996.000000,1.244821,1.198122,0.036572,1.434158,0.087635
997.000000,1.243573,1.196358,0.037041,1.429900,0.088629
998.000000,1.242327,1.194591,0.037512,1.425641,0.089624
999.000000,1.241083,1.192821,0.037985,1.421379,0.090619
1000.000000,1.239842,1.191047,0.038460,1.417115,0.091615
1001.000000,1.238603,1.189271,0.038936,1.412848,0.092611
1002.000000,1.237367,1.187490,0.039414,1.408580,0.093608
1003.000000,1.236134,1.185707,0.039894,1.404309,0.094605
1004.000000,1.234902,1.183920,0.040376,1.400035,0.095603
1005.000000,1.233674,1.182129,0.040859,1.395760,0.096601
1006.000000,1.232447,1.180335,0.041344,1.391482,0.097600
1007.000000,1.231223,1.178538,0.041831,1.387202,0.098600
1008.000000,1.230002,1.176737,0.042320,1.382919,0.099600
1009.000000,1.228783,1.174933,0.042811,1.378634,0.100600
1010.000000,1.227566,1.173125,0.043304,1.374347,0.101602
1011.000000,1.226352,1.171314,0.043798,1.370057,0.102603
1012.000000,1.225140,1.169499,0.044295,1.365765,0.103606
1013.000000,1.223931,1.167680,0.044793,1.361471,0.104609
1014.000000,1.222724,1.165858,0.045294,1.357174,0.105612
1015.000000,1.221519,1.164033,0.045796,1.352875,0.106616
1016.000000,1.220317,1.162204,0.046301,1.348573,0.107621
1017.000000,1.219117,1.160371,0.046807,1.344269,0.108627
1018.000000,1.217919,1.158534,0.047315,1.339963,0.109632
