Repository: Scribe20/ENZ

# enz_jz_inverse_design — freeform a-Si:H / 23-nm ITO / glass, maximum longitudinal ITO dissipation at the measured ENZ (λ_ZE ≈ 1302.3 nm)

Independent TORCWA inverse-design campaign (branch `claude/jz-1302-freeform-l2o3ew`, based on the
read-only scientific source branch `claude/enz-eigenmode-target-u95j8m`).  Nothing in the historical
`enz_*` packages or in the vendored upstream torcwa is modified; every change lives in this directory.

## Objective (the only term in the loss)

    F_z = (ω/2) Im[ε_ITO(λ_ZE)] ∫_ITO |E_z(r)|² dV / P_inc,cell,     P_inc,cell = ½ n_air cosθ |E_inc|² P²

TORCWA Lorentz–Heaviside units (c = ε0 = μ0 = 1, exp(−jωt)); plane wave from air, normal incidence,

File: enz_jz_inverse_design/materials_data/ITO_nk.csv (part 2 of 2)
wavelength_nm,energy_eV,n,k,eps1,eps2
# ITO  (Drude-Lorentz, SE fit .mxm)  validated vs measured Psi full-range incl. ENZ, RMSE 0.73 deg
# ENZ (Re eps=0) ~1302 nm ; @1260nm n=0.570 k=0.332 ; range 310-1675 nm (in measured/fit range)
1019.000000,1.216724,1.156694,0.047826,1.335654,0.110639
1020.000000,1.215531,1.154851,0.048338,1.331343,0.111646
1021.000000,1.214341,1.153003,0.048852,1.327030,0.112654
1022.000000,1.213153,1.151152,0.049369,1.322714,0.113662
1023.000000,1.211967,1.149297,0.049888,1.318395,0.114671
1024.000000,1.210783,1.147438,0.050408,1.314074,0.115681
1025.000000,1.209602,1.145576,0.050931,1.309751,0.116691
1026.000000,1.208423,1.143710,0.051456,1.305425,0.117702
1027.000000,1.207246,1.141840,0.051983,1.301096,0.118713
1028.000000,1.206072,1.139966,0.052513,1.296766,0.119726
1029.000000,1.204900,1.138089,0.053044,1.292432,0.120738
1030.000000,1.203730,1.136207,0.053578,1.288096,0.121752
1031.000000,1.202563,1.134322,0.054114,1.283758,0.122766
1032.000000,1.201397,1.132433,0.054652,1.279417,0.123780
1033.000000,1.200234,1.130540,0.055193,1.275074,0.124796
1034.000000,1.199073,1.128643,0.055736,1.270728,0.125812
1035.000000,1.197915,1.126742,0.056281,1.266380,0.126828
1036.000000,1.196759,1.124837,0.056828,1.262029,0.127846
1037.000000,1.195605,1.122928,0.057378,1.257675,0.128863
1038.000000,1.194453,1.121015,0.057931,1.253319,0.129882
1039.000000,1.193303,1.119098,0.058485,1.248961,0.130901
1040.000000,1.192156,1.117177,0.059042,1.244599,0.131921
1041.000000,1.191011,1.115252,0.059602,1.240236,0.132942
1042.000000,1.189868,1.113323,0.060164,1.235869,0.133963
1043.000000,1.188727,1.111390,0.060728,1.231501,0.134985
1044.000000,1.187588,1.109453,0.061295,1.227129,0.136008
1045.000000,1.186452,1.107512,0.061864,1.222755,0.137031
1046.000000,1.185317,1.105566,0.062436,1.218378,0.138055
1047.000000,1.184185,1.103617,0.063011,1.213999,0.139080
1048.000000,1.183055,1.101663,0.063588,1.209617,0.140105
1049.000000,1.181928,1.099705,0.064168,1.205233,0.141132
1050.000000,1.180802,1.097742,0.064750,1.200846,0.142158
1051.000000,1.179678,1.095776,0.065335,1.196456,0.143186
1052.000000,1.178557,1.093805,0.065923,1.192064,0.144214
1053.000000,1.177438,1.091830,0.066514,1.187669,0.145243
1054.000000,1.176321,1.089851,0.067107,1.183271,0.146273
1055.000000,1.175206,1.087867,0.067703,1.178871,0.147303
1056.000000,1.174093,1.085879,0.068302,1.174468,0.148334
1057.000000,1.172982,1.083887,0.068903,1.170062,0.149366
1058.000000,1.171873,1.081890,0.069507,1.165654,0.150399
1059.000000,1.170767,1.079889,0.070115,1.161243,0.151432
1060.000000,1.169662,1.077883,0.070725,1.156830,0.152466
1061.000000,1.168560,1.075873,0.071338,1.152413,0.153501
1062.000000,1.167459,1.073858,0.071954,1.147994,0.154537
1063.000000,1.166361,1.071839,0.072573,1.143573,0.155573
1064.000000,1.165265,1.069816,0.073195,1.139148,0.156610
1065.000000,1.164171,1.067788,0.073820,1.134721,0.157648
1066.000000,1.163079,1.065755,0.074448,1.130292,0.158686
1067.000000,1.161989,1.063718,0.075079,1.125859,0.159726
1068.000000,1.160901,1.061676,0.075713,1.121424,0.160766
1069.000000,1.159815,1.059630,0.076350,1.116986,0.161806
1070.000000,1.158731,1.057579,0.076991,1.112545,0.162848
1071.000000,1.157649,1.055523,0.077635,1.108102,0.163890
1072.000000,1.156569,1.053463,0.078282,1.103656,0.164934
1073.000000,1.155491,1.051398,0.078932,1.099207,0.165977
1074.000000,1.154415,1.049328,0.079585,1.094755,0.167022
1075.000000,1.153341,1.047253,0.080242,1.090301,0.168068
1076.000000,1.152270,1.045174,0.080902,1.085844,0.169114
1077.000000,1.151200,1.043090,0.081566,1.081384,0.170161
1078.000000,1.150132,1.041001,0.082233,1.076921,0.171209
1079.000000,1.149066,1.038908,0.082903,1.072456,0.172258
1080.000000,1.148002,1.036809,0.083577,1.067988,0.173307
1081.000000,1.146940,1.034706,0.084255,1.063517,0.174357
1082.000000,1.145880,1.032597,0.084936,1.059043,0.175408
1083.000000,1.144822,1.030484,0.085620,1.054566,0.176460
1084.000000,1.143766,1.028366,0.086308,1.050087,0.177513
1085.000000,1.142712,1.026243,0.087000,1.045605,0.178567
1086.000000,1.141659,1.024114,0.087696,1.041120,0.179621
1087.000000,1.140609,1.021981,0.088395,1.036632,0.180676
1088.000000,1.139561,1.019843,0.089098,1.032142,0.181732
1089.000000,1.138514,1.017700,0.089805,1.027648,0.182789
1090.000000,1.137470,1.015552,0.090516,1.023152,0.183847
1091.000000,1.136427,1.013398,0.091230,1.018653,0.184905
1092.000000,1.135386,1.011240,0.091949,1.014151,0.185964
1093.000000,1.134348,1.009076,0.092671,1.009646,0.187025
1094.000000,1.133311,1.006907,0.093398,1.005139,0.188086
1095.000000,1.132276,1.004733,0.094128,1.000628,0.189147
1096.000000,1.131243,1.002554,0.094863,0.996115,0.190210
1097.000000,1.130211,1.000369,0.095602,0.991599,0.191274
1098.000000,1.129182,0.998179,0.096344,0.987080,0.192338
1099.000000,1.128155,0.995984,0.097092,0.982558,0.193403
1100.000000,1.127129,0.993784,0.097843,0.978034,0.194470
1101.000000,1.126105,0.991578,0.098599,0.973506,0.195537
1102.000000,1.125083,0.989367,0.099359,0.968976,0.196605
1103.000000,1.124063,0.987151,0.100123,0.964442,0.197673
1104.000000,1.123045,0.984929,0.100892,0.959906,0.198743
1105.000000,1.122029,0.982702,0.101665,0.955367,0.199813
1106.000000,1.121014,0.980469,0.102443,0.950825,0.200885
1107.000000,1.120002,0.978231,0.103226,0.946280,0.201957
1108.000000,1.118991,0.975987,0.104013,0.941733,0.203030
1109.000000,1.117982,0.973738,0.104805,0.937182,0.204104
1110.000000,1.116975,0.971483,0.105601,0.932628,0.205179
1111.000000,1.115969,0.969223,0.106402,0.928072,0.206255
1112.000000,1.114966,0.966957,0.107209,0.923513,0.207332
1113.000000,1.113964,0.964686,0.108020,0.918950,0.208410
1114.000000,1.112964,0.962409,0.108835,0.914385,0.209488
1115.000000,1.111966,0.960126,0.109656,0.909817,0.210568
1116.000000,1.110970,0.957837,0.110482,0.905246,0.211648
1117.000000,1.109975,0.955543,0.111313,0.900672,0.212730
1118.000000,1.108982,0.953243,0.112150,0.896095,0.213812
1119.000000,1.107991,0.950938,0.112991,0.891516,0.214895
1120.000000,1.107002,0.948626,0.113838,0.886933,0.215979
1121.000000,1.106014,0.946309,0.114690,0.882347,0.217064
1122.000000,1.105029,0.943986,0.115547,0.877759,0.218150
1123.000000,1.104045,0.941657,0.116410,0.873167,0.219237
1124.000000,1.103062,0.939323,0.117279,0.868572,0.220325
1125.000000,1.102082,0.936982,0.118153,0.863975,0.221414
1126.000000,1.101103,0.934635,0.119032,0.859375,0.222503
1127.000000,1.100126,0.932283,0.119918,0.854771,0.223594
1128.000000,1.099151,0.929924,0.120809,0.850165,0.224686
1129.000000,1.098177,0.927560,0.121705,0.845556,0.225778
1130.000000,1.097205,0.925190,0.122608,0.840943,0.226872
1131.000000,1.096235,0.922813,0.123517,0.836328,0.227966
1132.000000,1.095267,0.920431,0.124432,0.831710,0.229062
1133.000000,1.094300,0.918042,0.125353,0.827089,0.230158
1134.000000,1.093335,0.915648,0.126280,0.822464,0.231256
1135.000000,1.092372,0.913247,0.127213,0.817837,0.232354
1136.000000,1.091410,0.910840,0.128153,0.813207,0.233453
1137.000000,1.090450,0.908427,0.129099,0.808574,0.234554
1138.000000,1.089492,0.906008,0.130051,0.803938,0.235655
1139.000000,1.088536,0.903583,0.131010,0.799298,0.236757
1140.000000,1.087581,0.901151,0.131976,0.794656,0.237860
1141.000000,1.086628,0.898714,0.132948,0.790011,0.238965
1142.000000,1.085676,0.896270,0.133927,0.785363,0.240070
1143.000000,1.084726,0.893820,0.134913,0.780712,0.241176
1144.000000,1.083778,0.891363,0.135906,0.776058,0.242283
1145.000000,1.082831,0.888900,0.136906,0.771400,0.243392
1146.000000,1.081887,0.886431,0.137913,0.766740,0.244501
1147.000000,1.080943,0.883956,0.138927,0.762077,0.245611
1148.000000,1.080002,0.881474,0.139949,0.757411,0.246722
1149.000000,1.079062,0.878986,0.140978,0.752741,0.247835
1150.000000,1.078123,0.876491,0.142014,0.748069,0.248948
1151.000000,1.077187,0.873990,0.143058,0.743394,0.250062
1152.000000,1.076252,0.871483,0.144109,0.738715,0.251178
1153.000000,1.075318,0.868969,0.145168,0.734034,0.252294
1154.000000,1.074386,0.866449,0.146236,0.729349,0.253411
1155.000000,1.073456,0.863923,0.147310,0.724662,0.254530
1156.000000,1.072528,0.861390,0.148393,0.719971,0.255649
1157.000000,1.071601,0.858850,0.149485,0.715278,0.256770
1158.000000,1.070675,0.856304,0.150584,0.710581,0.257891
1159.000000,1.069751,0.853752,0.151692,0.705881,0.259014
1160.000000,1.068829,0.851193,0.152808,0.701179,0.260137
1161.000000,1.067909,0.848627,0.153932,0.696473,0.261262
1162.000000,1.066990,0.846055,0.155065,0.691764,0.262388
1163.000000,1.066072,0.843477,0.156207,0.687052,0.263514
1164.000000,1.065156,0.840892,0.157358,0.682337,0.264642
1165.000000,1.064242,0.838300,0.158518,0.677619,0.265771
1166.000000,1.063329,0.835702,0.159687,0.672898,0.266901
1167.000000,1.062418,0.833097,0.160865,0.668174,0.268032
1168.000000,1.061509,0.830486,0.162052,0.663446,0.269164
1169.000000,1.060600,0.827868,0.163249,0.658716,0.270297
1170.000000,1.059694,0.825244,0.164455,0.653983,0.271431
1171.000000,1.058789,0.822613,0.165671,0.649246,0.272567
1172.000000,1.057886,0.819976,0.166897,0.644506,0.273703
1173.000000,1.056984,0.817332,0.168133,0.639764,0.274840
1174.000000,1.056083,0.814682,0.169378,0.635018,0.275979
1175.000000,1.055185,0.812025,0.170634,0.630269,0.277118
1176.000000,1.054287,0.809362,0.171900,0.625517,0.278259
1177.000000,1.053392,0.806692,0.173177,0.620762,0.279401
1178.000000,1.052497,0.804016,0.174464,0.616004,0.280544
1179.000000,1.051605,0.801333,0.175762,0.611243,0.281688
1180.000000,1.050714,0.798644,0.177071,0.606478,0.282833
1181.000000,1.049824,0.795949,0.178390,0.601711,0.283979
1182.000000,1.048936,0.793247,0.179721,0.596940,0.285126
1183.000000,1.048049,0.790538,0.181063,0.592167,0.286275
1184.000000,1.047164,0.787823,0.182417,0.587390,0.287424
1185.000000,1.046280,0.785102,0.183782,0.582610,0.288575
1186.000000,1.045398,0.782375,0.185158,0.577827,0.289727
1187.000000,1.044517,0.779641,0.186547,0.573041,0.290879
1188.000000,1.043638,0.776902,0.187947,0.568252,0.292033
1189.000000,1.042760,0.774155,0.189360,0.563459,0.293188
1190.000000,1.041884,0.771403,0.190785,0.558664,0.294345
1191.000000,1.041009,0.768645,0.192223,0.553865,0.295502
1192.000000,1.040136,0.765880,0.193673,0.549064,0.296660
1193.000000,1.039264,0.763110,0.195136,0.544259,0.297820
1194.000000,1.038394,0.760334,0.196612,0.539451,0.298981
1195.000000,1.037525,0.757551,0.198101,0.534640,0.300143
1196.000000,1.036657,0.754763,0.199603,0.529826,0.301306
1197.000000,1.035791,0.751969,0.201119,0.525008,0.302470
1198.000000,1.034927,0.749169,0.202648,0.520188,0.303635
1199.000000,1.034063,0.746363,0.204191,0.515364,0.304802
1200.000000,1.033202,0.743552,0.205748,0.510537,0.305969
1201.000000,1.032341,0.740735,0.207320,0.505707,0.307138
1202.000000,1.031483,0.737913,0.208905,0.500874,0.308308
1203.000000,1.030625,0.735086,0.210506,0.496038,0.309479
1204.000000,1.029769,0.732253,0.212120,0.491199,0.310652
1205.000000,1.028915,0.729414,0.213750,0.486356,0.311825
1206.000000,1.028061,0.726571,0.215395,0.481511,0.313000
1207.000000,1.027210,0.723723,0.217055,0.476662,0.314175
1208.000000,1.026359,0.720870,0.218731,0.471810,0.315352
1209.000000,1.025510,0.718011,0.220422,0.466955,0.316530
1210.000000,1.024663,0.715149,0.222129,0.462097,0.317710
1211.000000,1.023817,0.712281,0.223851,0.457235,0.318890
1212.000000,1.022972,0.709409,0.225590,0.452371,0.320072
1213.000000,1.022129,0.706533,0.227346,0.447503,0.321255
1214.000000,1.021287,0.703653,0.229118,0.442632,0.322439
1215.000000,1.020446,0.700768,0.230907,0.437758,0.323624
1216.000000,1.019607,0.697879,0.232713,0.432881,0.324811
1217.000000,1.018769,0.694987,0.234535,0.428000,0.325998
1218.000000,1.017933,0.692091,0.236376,0.423117,0.327187
1219.000000,1.017098,0.689192,0.238234,0.418230,0.328377
1220.000000,1.016264,0.686289,0.240109,0.413340,0.329568
1221.000000,1.015432,0.683383,0.242003,0.408447,0.330761
1222.000000,1.014601,0.680474,0.243914,0.403551,0.331955
1223.000000,1.013771,0.677562,0.245844,0.398651,0.333149
1224.000000,1.012943,0.674648,0.247793,0.393748,0.334346
1225.000000,1.012116,0.671731,0.249760,0.388843,0.335543
1226.000000,1.011290,0.668812,0.251746,0.383934,0.336741
1227.000000,1.010466,0.665891,0.253751,0.379022,0.337941
1228.000000,1.009643,0.662969,0.255775,0.374106,0.339142
1229.000000,1.008822,0.660044,0.257819,0.369188,0.340344
1230.000000,1.008002,0.657119,0.259883,0.364266,0.341548
1231.000000,1.007183,0.654192,0.261966,0.359341,0.342753
1232.000000,1.006365,0.651265,0.264070,0.354413,0.343959
1233.000000,1.005549,0.648337,0.266193,0.349482,0.345166
1234.000000,1.004734,0.645408,0.268337,0.344547,0.346374
1235.000000,1.003921,0.642480,0.270502,0.339610,0.347584
1236.000000,1.003108,0.639552,0.272687,0.334669,0.348795
1237.000000,1.002297,0.636624,0.274893,0.329725,0.350007
1238.000000,1.001488,0.633698,0.277120,0.324777,0.351220
1239.000000,1.000680,0.630772,0.279368,0.319827,0.352435
1240.000000,0.999873,0.627848,0.281637,0.314873,0.353651
1241.000000,0.999067,0.624925,0.283928,0.309916,0.354868
1242.000000,0.998262,0.622005,0.286241,0.304956,0.356086
1243.000000,0.997459,0.619087,0.288575,0.299993,0.357306
1244.000000,0.996658,0.616172,0.290931,0.295027,0.358527
1245.000000,0.995857,0.613259,0.293309,0.290057,0.359749
1246.000000,0.995058,0.610351,0.295709,0.285084,0.360973
1247.000000,0.994260,0.607446,0.298131,0.280108,0.362197
1248.000000,0.993463,0.604545,0.300576,0.275129,0.363423
1249.000000,0.992668,0.601649,0.303043,0.270146,0.364651
1250.000000,0.991874,0.598757,0.305532,0.265160,0.365879
1251.000000,0.991081,0.595871,0.308044,0.260172,0.367109
1252.000000,0.990289,0.592991,0.310578,0.255179,0.368340
1253.000000,0.989499,0.590117,0.313135,0.250184,0.369573
1254.000000,0.988710,0.587249,0.315715,0.245185,0.370806
1255.000000,0.987922,0.584388,0.318317,0.240184,0.372041
1256.000000,0.987135,0.581535,0.320942,0.235179,0.373278
1257.000000,0.986350,0.578689,0.323590,0.230170,0.374515
1258.000000,0.985566,0.575851,0.326260,0.225159,0.375754
1259.000000,0.984783,0.573022,0.328953,0.220144,0.376994
1260.000000,0.984002,0.570202,0.331668,0.215126,0.378236
1261.000000,0.983221,0.567391,0.334407,0.210105,0.379479
1262.000000,0.982442,0.564591,0.337167,0.205081,0.380723
1263.000000,0.981664,0.561800,0.339950,0.200053,0.381968
1264.000000,0.980888,0.559021,0.342756,0.195023,0.383215
1265.000000,0.980112,0.556252,0.345583,0.189989,0.384463
1266.000000,0.979338,0.553495,0.348433,0.184951,0.385713
1267.000000,0.978565,0.550751,0.351305,0.179911,0.386963
1268.000000,0.977793,0.548019,0.354199,0.174867,0.388215
1269.000000,0.977023,0.545299,0.357115,0.169820,0.389469
1270.000000,0.976254,0.542593,0.360052,0.164770,0.390723
1271.000000,0.975485,0.539901,0.363010,0.159717,0.391979
1272.000000,0.974719,0.537223,0.365990,0.154660,0.393237
1273.000000,0.973953,0.534560,0.368991,0.149600,0.394495
1274.000000,0.973188,0.531912,0.372012,0.144537,0.395755
1275.000000,0.972425,0.529279,0.375054,0.139471,0.397017
1276.000000,0.971663,0.526662,0.378116,0.134401,0.398279
1277.000000,0.970902,0.524062,0.381199,0.129329,0.399543
1278.000000,0.970142,0.521478,0.384301,0.124253,0.400809
1279.000000,0.969384,0.518911,0.387422,0.119173,0.402076
1280.000000,0.968627,0.516362,0.390563,0.114091,0.403344
1281.000000,0.967870,0.513831,0.393722,0.109005,0.404613
1282.000000,0.967115,0.511317,0.396900,0.103916,0.405884
1283.000000,0.966362,0.508823,0.400096,0.098824,0.407156
1284.000000,0.965609,0.506347,0.403310,0.093728,0.408429
1285.000000,0.964858,0.503890,0.406541,0.088629,0.409704
1286.000000,0.964107,0.501453,0.409790,0.083528,0.410980
1287.000000,0.963358,0.499036,0.413055,0.078422,0.412258
1288.000000,0.962610,0.496638,0.416336,0.073314,0.413537
1289.000000,0.961863,0.494261,0.419633,0.068202,0.414817
1290.000000,0.961118,0.491905,0.422946,0.063087,0.416099
1291.000000,0.960373,0.489570,0.426274,0.057969,0.417382
1292.000000,0.959630,0.487256,0.429617,0.052847,0.418667
1293.000000,0.958888,0.484963,0.432974,0.047723,0.419952
1294.000000,0.958147,0.482692,0.436344,0.042595,0.421240
1295.000000,0.957407,0.480442,0.439728,0.037464,0.422528
1296.000000,0.956668,0.478215,0.443125,0.032329,0.423818
1297.000000,0.955931,0.476009,0.446535,0.027191,0.425109
1298.000000,0.955194,0.473826,0.449956,0.022050,0.426402
1299.000000,0.954459,0.471665,0.453390,0.016906,0.427696
1300.000000,0.953725,0.469527,0.456834,0.011759,0.428992
1301.000000,0.952992,0.467412,0.460289,0.006608,0.430289
1302.000000,0.952260,0.465319,0.463754,0.001454,0.431587
1303.000000,0.951529,0.463249,0.467229,-0.003703,0.432887
1304.000000,0.950799,0.461202,0.470713,-0.008864,0.434188
1305.000000,0.950070,0.459178,0.474207,-0.014027,0.435490
1306.000000,0.949343,0.457177,0.477708,-0.019194,0.436794
1307.000000,0.948617,0.455199,0.481218,-0.024365,0.438100
1308.000000,0.947891,0.453244,0.484735,-0.029538,0.439407
1309.000000,0.947167,0.451312,0.488260,-0.034715,0.440715
1310.000000,0.946444,0.449403,0.491791,-0.039895,0.442024
1311.000000,0.945722,0.447517,0.495328,-0.045078,0.443335
1312.000000,0.945002,0.445654,0.498871,-0.050265,0.444648
1313.000000,0.944282,0.443814,0.502420,-0.055455,0.445962
1314.000000,0.943563,0.441997,0.505973,-0.060648,0.447277
1315.000000,0.942846,0.440202,0.509531,-0.065844,0.448594
1316.000000,0.942129,0.438430,0.513094,-0.071044,0.449912
1317.000000,0.941414,0.436681,0.516660,-0.076247,0.451231
1318.000000,0.940700,0.434955,0.520229,-0.081453,0.452552
1319.000000,0.939986,0.433250,0.523802,-0.086662,0.453875
1320.000000,0.939274,0.431569,0.527377,-0.091875,0.455199
1321.000000,0.938563,0.429909,0.530954,-0.097091,0.456524
1322.000000,0.937853,0.428271,0.534534,-0.102310,0.457851
1323.000000,0.937144,0.426655,0.538115,-0.107533,0.459179
1324.000000,0.936437,0.425061,0.541697,-0.112758,0.460508
1325.000000,0.935730,0.423489,0.545280,-0.117987,0.461839
1326.000000,0.935024,0.421937,0.548863,-0.123220,0.463172
1327.000000,0.934320,0.420408,0.552447,-0.128455,0.464506
1328.000000,0.933616,0.418899,0.556031,-0.133694,0.465841
1329.000000,0.932913,0.417411,0.559614,-0.138936,0.467178
1330.000000,0.932212,0.415944,0.563197,-0.144182,0.468517
1331.000000,0.931512,0.414497,0.566779,-0.149430,0.469856
1332.000000,0.930812,0.413071,0.570359,-0.154682,0.471198
1333.000000,0.930114,0.411665,0.573938,-0.159937,0.472540
1334.000000,0.929417,0.410279,0.577516,-0.165196,0.473885
1335.000000,0.928721,0.408912,0.581091,-0.170457,0.475230
1336.000000,0.928025,0.407565,0.584664,-0.175722,0.476577
1337.000000,0.927331,0.406238,0.588234,-0.180991,0.477926
1338.000000,0.926638,0.404929,0.591802,-0.186262,0.479276
1339.000000,0.925946,0.403640,0.595367,-0.191537,0.480628
1340.000000,0.925255,0.402369,0.598929,-0.196815,0.481981
1341.000000,0.924565,0.401117,0.602487,-0.202097,0.483335
1342.000000,0.923876,0.399882,0.606042,-0.207381,0.484691
1343.000000,0.923188,0.398666,0.609593,-0.212669,0.486049
1344.000000,0.922501,0.397468,0.613140,-0.217960,0.487408
1345.000000,0.921816,0.396288,0.616684,-0.223255,0.488768
1346.000000,0.921131,0.395125,0.620222,-0.228552,0.490130
1347.000000,0.920447,0.393979,0.623757,-0.233853,0.491494
1348.000000,0.919764,0.392850,0.627287,-0.239158,0.492859
1349.000000,0.919082,0.391737,0.630812,-0.244465,0.494225
1350.000000,0.918401,0.390642,0.634332,-0.249776,0.495593
1351.000000,0.917722,0.389562,0.637847,-0.255090,0.496962
1352.000000,0.917043,0.388499,0.641357,-0.260408,0.498333
1353.000000,0.916365,0.387452,0.644862,-0.265728,0.499706
1354.000000,0.915688,0.386420,0.648361,-0.271052,0.501080
1355.000000,0.915013,0.385404,0.651855,-0.276379,0.502455
1356.000000,0.914338,0.384403,0.655344,-0.281710,0.503832
1357.000000,0.913664,0.383417,0.658826,-0.287044,0.505210
1358.000000,0.912991,0.382446,0.662303,-0.292381,0.506590
1359.000000,0.912319,0.381490,0.665774,-0.297721,0.507972
1360.000000,0.911649,0.380548,0.669239,-0.303065,0.509355
1361.000000,0.910979,0.379620,0.672698,-0.308412,0.510740
1362.000000,0.910310,0.378706,0.676151,-0.313762,0.512126
1363.000000,0.909642,0.377807,0.679598,-0.319115,0.513513
1364.000000,0.908975,0.376921,0.683038,-0.324472,0.514902
1365.000000,0.908309,0.376048,0.686472,-0.329832,0.516293
1366.000000,0.907644,0.375189,0.689900,-0.335195,0.517685
1367.000000,0.906980,0.374342,0.693321,-0.340562,0.519079
1368.000000,0.906317,0.373509,0.696736,-0.345932,0.520474
1369.000000,0.905655,0.372688,0.700144,-0.351305,0.521871
1370.000000,0.904994,0.371880,0.703545,-0.356681,0.523269
1371.000000,0.904334,0.371084,0.706940,-0.362061,0.524669
1372.000000,0.903675,0.370301,0.710329,-0.367444,0.526070
1373.000000,0.903017,0.369529,0.713710,-0.372830,0.527473
1374.000000,0.902360,0.368769,0.717085,-0.378220,0.528878
1375.000000,0.901703,0.368021,0.720453,-0.383613,0.530284
1376.000000,0.901048,0.367284,0.723814,-0.389009,0.531691
1377.000000,0.900394,0.366559,0.727168,-0.394408,0.533100
1378.000000,0.899740,0.365845,0.730516,-0.399811,0.534511
1379.000000,0.899088,0.365142,0.733856,-0.405217,0.535923
1380.000000,0.898436,0.364449,0.737190,-0.410626,0.537337
1381.000000,0.897786,0.363768,0.740517,-0.416039,0.538752
1382.000000,0.897136,0.363097,0.743837,-0.421454,0.540169
1383.000000,0.896487,0.362436,0.747150,-0.426873,0.541588
1384.000000,0.895840,0.361785,0.750456,-0.432296,0.543008
1385.000000,0.895193,0.361145,0.753755,-0.437721,0.544429
1386.000000,0.894547,0.360514,0.757047,-0.443150,0.545853
1387.000000,0.893902,0.359893,0.760333,-0.448583,0.547277
1388.000000,0.893258,0.359282,0.763611,-0.454018,0.548704
1389.000000,0.892615,0.358680,0.766882,-0.459457,0.550131
1390.000000,0.891973,0.358088,0.770147,-0.464899,0.551561
1391.000000,0.891331,0.357505,0.773404,-0.470344,0.552992
1392.000000,0.890691,0.356931,0.776655,-0.475793,0.554425
1393.000000,0.890052,0.356366,0.779898,-0.481245,0.555859
1394.000000,0.889413,0.355810,0.783135,-0.486700,0.557294
1395.000000,0.888776,0.355262,0.786365,-0.492159,0.558732
1396.000000,0.888139,0.354724,0.789588,-0.497620,0.560171
1397.000000,0.887503,0.354193,0.792804,-0.503085,0.561611
1398.000000,0.886868,0.353671,0.796013,-0.508554,0.563053
1399.000000,0.886234,0.353157,0.799215,-0.514025,0.564497
1400.000000,0.885601,0.352651,0.802411,-0.519500,0.565942
1401.000000,0.884969,0.352153,0.805599,-0.524978,0.567389
1402.000000,0.884338,0.351664,0.808781,-0.530460,0.568838
1403.000000,0.883708,0.351181,0.811956,-0.535945,0.570288
1404.000000,0.883078,0.350707,0.815124,-0.541433,0.571740
1405.000000,0.882450,0.350240,0.818286,-0.546924,0.573193
1406.000000,0.881822,0.349780,0.821441,-0.552419,0.574648
1407.000000,0.881195,0.349328,0.824589,-0.557916,0.576104
1408.000000,0.880570,0.348883,0.827730,-0.563418,0.577562
1409.000000,0.879945,0.348445,0.830865,-0.568922,0.579022
1410.000000,0.879321,0.348015,0.833993,-0.574430,0.580483
1411.000000,0.878697,0.347591,0.837114,-0.579941,0.581946
1412.000000,0.878075,0.347174,0.840229,-0.585455,0.583411
1413.000000,0.877454,0.346764,0.843337,-0.590973,0.584877
1414.000000,0.876833,0.346360,0.846439,-0.596493,0.586345
1415.000000,0.876213,0.345963,0.849534,-0.602018,0.587814
1416.000000,0.875595,0.345572,0.852623,-0.607545,0.589285
1417.000000,0.874977,0.345188,0.855705,-0.613076,0.590758
1418.000000,0.874360,0.344810,0.858780,-0.618610,0.592232
1419.000000,0.873743,0.344438,0.861850,-0.624147,0.593708
1420.000000,0.873128,0.344073,0.864913,-0.629688,0.595186
1421.000000,0.872514,0.343713,0.867969,-0.635231,0.596665
1422.000000,0.871900,0.343360,0.871019,-0.640779,0.598146
1423.000000,0.871287,0.343012,0.874063,-0.646329,0.599628
1424.000000,0.870676,0.342670,0.877101,-0.651883,0.601112
1425.000000,0.870065,0.342334,0.880132,-0.657440,0.602598
1426.000000,0.869454,0.342003,0.883157,-0.663000,0.604085
1427.000000,0.868845,0.341678,0.886176,-0.668563,0.605574
1428.000000,0.868237,0.341359,0.889189,-0.674130,0.607065
1429.000000,0.867629,0.341045,0.892195,-0.679700,0.608557
1430.000000,0.867022,0.340736,0.895195,-0.685274,0.610051
1431.000000,0.866416,0.340433,0.898190,-0.690850,0.611547
1432.000000,0.865811,0.340135,0.901178,-0.696430,0.613044
1433.000000,0.865207,0.339842,0.904160,-0.702014,0.614543
1434.000000,0.864604,0.339554,0.907137,-0.707600,0.616044
1435.000000,0.864001,0.339271,0.910107,-0.713190,0.617546
1436.000000,0.863400,0.338993,0.913071,-0.718783,0.619050
1437.000000,0.862799,0.338720,0.916030,-0.724379,0.620555
1438.000000,0.862199,0.338452,0.918982,-0.729979,0.622062
1439.000000,0.861600,0.338188,0.921929,-0.735582,0.623571
1440.000000,0.861001,0.337929,0.924870,-0.741188,0.625082
1441.000000,0.860404,0.337675,0.927805,-0.746797,0.626594
1442.000000,0.859807,0.337426,0.930734,-0.752410,0.628108
1443.000000,0.859211,0.337181,0.933658,-0.758026,0.629623
1444.000000,0.858616,0.336940,0.936576,-0.763645,0.631140
1445.000000,0.858022,0.336704,0.939488,-0.769268,0.632659
1446.000000,0.857429,0.336472,0.942395,-0.774894,0.634180
1447.000000,0.856836,0.336245,0.945296,-0.780523,0.635702
1448.000000,0.856244,0.336022,0.948191,-0.786155,0.637226
1449.000000,0.855654,0.335803,0.951081,-0.791791,0.638751
1450.000000,0.855063,0.335588,0.953965,-0.797430,0.640278
1451.000000,0.854474,0.335377,0.956844,-0.803072,0.641807
1452.000000,0.853886,0.335171,0.959717,-0.808718,0.643338
1453.000000,0.853298,0.334968,0.962585,-0.814367,0.644870
1454.000000,0.852711,0.334769,0.965448,-0.820019,0.646404
1455.000000,0.852125,0.334574,0.968305,-0.825674,0.647940
1456.000000,0.851540,0.334383,0.971157,-0.831333,0.649477
1457.000000,0.850955,0.334196,0.974003,-0.836995,0.651016
1458.000000,0.850372,0.334013,0.976844,-0.842660,0.652557
1459.000000,0.849789,0.333833,0.979680,-0.848328,0.654100
1460.000000,0.849207,0.333657,0.982511,-0.854000,0.655644
1461.000000,0.848626,0.333485,0.985336,-0.859675,0.657189
1462.000000,0.848045,0.333316,0.988156,-0.865354,0.658737
1463.000000,0.847465,0.333151,0.990972,-0.871035,0.660286
1464.000000,0.846887,0.332989,0.993782,-0.876720,0.661837
1465.000000,0.846309,0.332831,0.996586,-0.882408,0.663390
1466.000000,0.845731,0.332676,0.999386,-0.888099,0.664944
1467.000000,0.845155,0.332525,1.002181,-0.893794,0.666500
1468.000000,0.844579,0.332377,1.004971,-0.899492,0.668058
1469.000000,0.844004,0.332232,1.007756,-0.905193,0.669618
1470.000000,0.843430,0.332091,1.010535,-0.910898,0.671179
1471.000000,0.842857,0.331952,1.013310,-0.916606,0.672742
1472.000000,0.842284,0.331817,1.016080,-0.922317,0.674306
1473.000000,0.841712,0.331686,1.018846,-0.928031,0.675873
1474.000000,0.841141,0.331557,1.021606,-0.933749,0.677441
1475.000000,0.840571,0.331431,1.024361,-0.939469,0.679011
1476.000000,0.840001,0.331309,1.027112,-0.945193,0.680582
1477.000000,0.839433,0.331189,1.029858,-0.950921,0.682155
1478.000000,0.838865,0.331073,1.032599,-0.956652,0.683730
1479.000000,0.838297,0.330959,1.035335,-0.962386,0.685307
1480.000000,0.837731,0.330848,1.038067,-0.968123,0.686885
1481.000000,0.837165,0.330741,1.040794,-0.973863,0.688466
1482.000000,0.836601,0.330636,1.043517,-0.979607,0.690047
1483.000000,0.836036,0.330534,1.046234,-0.985354,0.691631
1484.000000,0.835473,0.330434,1.048948,-0.991104,0.693217
1485.000000,0.834910,0.330338,1.051656,-0.996858,0.694804
1486.000000,0.834349,0.330244,1.054360,-1.002615,0.696392
1487.000000,0.833787,0.330153,1.057060,-1.008375,0.697983
1488.000000,0.833227,0.330065,1.059755,-1.014138,0.699575
1489.000000,0.832668,0.329979,1.062446,-1.019905,0.701169
1490.000000,0.832109,0.329896,1.065132,-1.025675,0.702765
1491.000000,0.831551,0.329815,1.067814,-1.031448,0.704363
1492.000000,0.830993,0.329738,1.070491,-1.037224,0.705962
1493.000000,0.830437,0.329662,1.073164,-1.043004,0.707563
1494.000000,0.829881,0.329589,1.075833,-1.048787,0.709166
1495.000000,0.829326,0.329519,1.078497,-1.054573,0.710771
1496.000000,0.828771,0.329451,1.081157,-1.060363,0.712377
1497.000000,0.828218,0.329386,1.083813,-1.066155,0.713985
1498.000000,0.827665,0.329323,1.086464,-1.071951,0.715595
1499.000000,0.827113,0.329262,1.089112,-1.077751,0.717207
1500.000000,0.826561,0.329204,1.091755,-1.083553,0.718820
1501.000000,0.826011,0.329148,1.094394,-1.089359,0.720435
1502.000000,0.825461,0.329094,1.097028,-1.095168,0.722052
1503.000000,0.824911,0.329043,1.099659,-1.100981,0.723671
1504.000000,0.824363,0.328994,1.102286,-1.106796,0.725291
1505.000000,0.823815,0.328947,1.104908,-1.112615,0.726913
1506.000000,0.823268,0.328903,1.107526,-1.118437,0.728537
1507.000000,0.822722,0.328861,1.110140,-1.124263,0.730163
1508.000000,0.822176,0.328821,1.112751,-1.130091,0.731791
1509.000000,0.821632,0.328783,1.115357,-1.135923,0.733420
1510.000000,0.821087,0.328747,1.117959,-1.141758,0.735051
1511.000000,0.820544,0.328713,1.120557,-1.147597,0.736684
1512.000000,0.820001,0.328682,1.123152,-1.153438,0.738318
1513.000000,0.819459,0.328652,1.125742,-1.159283,0.739955
1514.000000,0.818918,0.328625,1.128329,-1.165132,0.741593
1515.000000,0.818378,0.328599,1.130911,-1.170983,0.743233
1516.000000,0.817838,0.328576,1.133490,-1.176838,0.744875
1517.000000,0.817299,0.328554,1.136065,-1.182696,0.746518
1518.000000,0.816760,0.328535,1.138636,-1.188557,0.748164
1519.000000,0.816223,0.328518,1.141203,-1.194422,0.749811
1520.000000,0.815686,0.328502,1.143767,-1.200289,0.751460
1521.000000,0.815149,0.328489,1.146327,-1.206160,0.753111
1522.000000,0.814614,0.328477,1.148883,-1.212035,0.754763
1523.000000,0.814079,0.328467,1.151435,-1.217912,0.756417
1524.000000,0.813545,0.328459,1.153984,-1.223793,0.758074
1525.000000,0.813011,0.328453,1.156529,-1.229677,0.759732
1526.000000,0.812478,0.328449,1.159070,-1.235564,0.761391
1527.000000,0.811946,0.328447,1.161608,-1.241455,0.763053
1528.000000,0.811415,0.328446,1.164142,-1.247349,0.764716
1529.000000,0.810884,0.328448,1.166672,-1.253246,0.766381
1530.000000,0.810354,0.328451,1.169199,-1.259146,0.768048
1531.000000,0.809825,0.328455,1.171722,-1.265049,0.769717
1532.000000,0.809296,0.328462,1.174242,-1.270956,0.771388
1533.000000,0.808768,0.328470,1.176758,-1.276866,0.773060
1534.000000,0.808241,0.328480,1.179270,-1.282780,0.774734
1535.000000,0.807715,0.328492,1.181780,-1.288696,0.776410
1536.000000,0.807189,0.328505,1.184285,-1.294616,0.778088
1537.000000,0.806664,0.328520,1.186788,-1.300539,0.779768
1538.000000,0.806139,0.328537,1.189286,-1.306465,0.781449
1539.000000,0.805615,0.328555,1.191782,-1.312395,0.783132
1540.000000,0.805092,0.328575,1.194274,-1.318328,0.784817
1541.000000,0.804570,0.328597,1.196762,-1.324264,0.786504
1542.000000,0.804048,0.328620,1.199247,-1.330203,0.788193
1543.000000,0.803527,0.328645,1.201729,-1.336145,0.789884
1544.000000,0.803006,0.328671,1.204208,-1.342091,0.791576
1545.000000,0.802487,0.328699,1.206683,-1.348040,0.793270
1546.000000,0.801968,0.328728,1.209155,-1.353993,0.794967
1547.000000,0.801449,0.328759,1.211623,-1.359948,0.796664
1548.000000,0.800932,0.328792,1.214088,-1.365907,0.798364
1549.000000,0.800414,0.328826,1.216550,-1.371869,0.800066
1550.000000,0.799898,0.328861,1.219009,-1.377834,0.801769
1551.000000,0.799382,0.328898,1.221465,-1.383803,0.803474
1552.000000,0.798867,0.328936,1.223917,-1.389774,0.805182
1553.000000,0.798353,0.328976,1.226366,-1.395749,0.806890
1554.000000,0.797839,0.329017,1.228812,-1.401727,0.808601
1555.000000,0.797326,0.329060,1.231255,-1.407709,0.810314
1556.000000,0.796814,0.329104,1.233695,-1.413694,0.812028
1557.000000,0.796302,0.329150,1.236131,-1.419681,0.813745
1558.000000,0.795791,0.329197,1.238565,-1.425673,0.815463
1559.000000,0.795280,0.329245,1.240995,-1.431667,0.817183
1560.000000,0.794771,0.329295,1.243423,-1.437665,0.818905
1561.000000,0.794261,0.329346,1.245847,-1.443666,0.820628
1562.000000,0.793753,0.329398,1.248268,-1.449670,0.822354
1563.000000,0.793245,0.329452,1.250686,-1.455677,0.824081
1564.000000,0.792738,0.329507,1.253101,-1.461688,0.825811
1565.000000,0.792231,0.329563,1.255513,-1.467701,0.827542
1566.000000,0.791725,0.329621,1.257922,-1.473718,0.829275
1567.000000,0.791220,0.329680,1.260328,-1.479739,0.831010
1568.000000,0.790716,0.329740,1.262732,-1.485762,0.832747
1569.000000,0.790212,0.329802,1.265132,-1.491789,0.834485
1570.000000,0.789708,0.329865,1.267529,-1.497819,0.836226
1571.000000,0.789206,0.329929,1.269923,-1.503852,0.837968
1572.000000,0.788704,0.329994,1.272315,-1.509889,0.839712
1573.000000,0.788202,0.330060,1.274703,-1.515928,0.841458
1574.000000,0.787701,0.330128,1.277089,-1.521971,0.843206
1575.000000,0.787201,0.330197,1.279472,-1.528017,0.844956
1576.000000,0.786702,0.330267,1.281852,-1.534067,0.846708
1577.000000,0.786203,0.330339,1.284229,-1.540119,0.848461
1578.000000,0.785705,0.330411,1.286603,-1.546175,0.850217
1579.000000,0.785207,0.330485,1.288974,-1.552234,0.851974
1580.000000,0.784710,0.330560,1.291343,-1.558297,0.853733
1581.000000,0.784214,0.330636,1.293709,-1.564362,0.855494
1582.000000,0.783718,0.330714,1.296072,-1.570431,0.857257
1583.000000,0.783223,0.330792,1.298432,-1.576503,0.859022
1584.000000,0.782729,0.330872,1.300790,-1.582578,0.860789
1585.000000,0.782235,0.330952,1.303145,-1.588656,0.862558
1586.000000,0.781741,0.331034,1.305497,-1.594738,0.864328
1587.000000,0.781249,0.331117,1.307846,-1.600823,0.866100
1588.000000,0.780757,0.331201,1.310193,-1.606911,0.867875
1589.000000,0.780266,0.331286,1.312537,-1.613002,0.869651
1590.000000,0.779775,0.331373,1.314878,-1.619097,0.871429
1591.000000,0.779285,0.331460,1.317217,-1.625195,0.873209
1592.000000,0.778795,0.331548,1.319553,-1.631295,0.874991
1593.000000,0.778306,0.331638,1.321886,-1.637400,0.876775
1594.000000,0.777818,0.331728,1.324217,-1.643507,0.878560
1595.000000,0.777330,0.331820,1.326545,-1.649618,0.880348
1596.000000,0.776843,0.331912,1.328871,-1.655732,0.882137
1597.000000,0.776357,0.332006,1.331194,-1.661849,0.883929
1598.000000,0.775871,0.332101,1.333514,-1.667969,0.885722
1599.000000,0.775386,0.332196,1.335832,-1.674092,0.887517
1600.000000,0.774901,0.332293,1.338147,-1.680219,0.889314
1601.000000,0.774417,0.332391,1.340460,-1.686349,0.891113
1602.000000,0.773934,0.332490,1.342770,-1.692482,0.892914
1603.000000,0.773451,0.332589,1.345078,-1.698618,0.894717
1604.000000,0.772969,0.332690,1.347383,-1.704758,0.896522
1605.000000,0.772487,0.332792,1.349686,-1.710901,0.898328
1606.000000,0.772006,0.332894,1.351986,-1.717047,0.900137
1607.000000,0.771526,0.332998,1.354283,-1.723196,0.901948
1608.000000,0.771046,0.333103,1.356579,-1.729348,0.903760
1609.000000,0.770567,0.333208,1.358871,-1.735504,0.905574
1610.000000,0.770088,0.333315,1.361162,-1.741663,0.907391
1611.000000,0.769610,0.333422,1.363450,-1.747825,0.909209
1612.000000,0.769133,0.333531,1.365735,-1.753990,0.911029
1613.000000,0.768656,0.333640,1.368018,-1.760159,0.912851
1614.000000,0.768180,0.333750,1.370299,-1.766330,0.914675
1615.000000,0.767704,0.333861,1.372577,-1.772505,0.916501
1616.000000,0.767229,0.333973,1.374853,-1.778683,0.918328
1617.000000,0.766754,0.334086,1.377127,-1.784865,0.920158
1618.000000,0.766281,0.334200,1.379398,-1.791049,0.921990
1619.000000,0.765807,0.334315,1.381667,-1.797237,0.923823
1620.000000,0.765335,0.334431,1.383933,-1.803428,0.925659
1621.000000,0.764862,0.334547,1.386197,-1.809622,0.927496
1622.000000,0.764391,0.334664,1.388459,-1.815819,0.929336
1623.000000,0.763920,0.334783,1.390719,-1.822019,0.931177
1624.000000,0.763449,0.334902,1.392976,-1.828223,0.933021
1625.000000,0.762980,0.335022,1.395231,-1.834430,0.934866
1626.000000,0.762510,0.335143,1.397484,-1.840640,0.936713
1627.000000,0.762042,0.335264,1.399734,-1.846854,0.938562
1628.000000,0.761574,0.335387,1.401982,-1.853070,0.940413
1629.000000,0.761106,0.335510,1.404228,-1.859290,0.942266
1630.000000,0.760639,0.335635,1.406472,-1.865513,0.944121
1631.000000,0.760173,0.335760,1.408713,-1.871739,0.945978
1632.000000,0.759707,0.335885,1.410953,-1.877968,0.947837
1633.000000,0.759242,0.336012,1.413190,-1.884200,0.949698
1634.000000,0.758777,0.336140,1.415424,-1.890436,0.951560
1635.000000,0.758313,0.336268,1.417657,-1.896675,0.953425
1636.000000,0.757850,0.336397,1.419887,-1.902917,0.955292
1637.000000,0.757387,0.336527,1.422116,-1.909162,0.957160
1638.000000,0.756924,0.336658,1.424342,-1.915411,0.959031
1639.000000,0.756462,0.336789,1.426566,-1.921662,0.960904
1640.000000,0.756001,0.336921,1.428787,-1.927917,0.962778
1641.000000,0.755541,0.337054,1.431007,-1.934175,0.964655
1642.000000,0.755080,0.337188,1.433225,-1.940437,0.966533
1643.000000,0.754621,0.337323,1.435440,-1.946701,0.968413
1644.000000,0.754162,0.337458,1.437653,-1.952969,0.970296
1645.000000,0.753703,0.337594,1.439864,-1.959239,0.972180
1646.000000,0.753245,0.337731,1.442073,-1.965513,0.974066
1647.000000,0.752788,0.337869,1.444280,-1.971790,0.975955
1648.000000,0.752331,0.338007,1.446485,-1.978071,0.977845
1649.000000,0.751875,0.338146,1.448688,-1.984354,0.979737
1650.000000,0.751419,0.338286,1.450889,-1.990641,0.981631
1651.000000,0.750964,0.338427,1.453088,-1.996931,0.983527
1652.000000,0.750510,0.338568,1.455284,-2.003224,0.985426
1653.000000,0.750056,0.338710,1.457479,-2.009520,0.987326
1654.000000,0.749602,0.338853,1.459672,-2.015820,0.989228
1655.000000,0.749149,0.338996,1.461862,-2.022122,0.991132
1656.000000,0.748697,0.339141,1.464051,-2.028428,0.993038
1657.000000,0.748245,0.339285,1.466237,-2.034737,0.994946
1658.000000,0.747794,0.339431,1.468422,-2.041049,0.996856
1659.000000,0.747343,0.339577,1.470604,-2.047365,0.998768
1660.000000,0.746893,0.339724,1.472785,-2.053683,1.000682
1661.000000,0.746443,0.339872,1.474964,-2.060005,1.002598
1662.000000,0.745994,0.340020,1.477140,-2.066330,1.004516
1663.000000,0.745545,0.340170,1.479315,-2.072658,1.006436
1664.000000,0.745097,0.340319,1.481488,-2.078989,1.008358
1665.000000,0.744650,0.340470,1.483659,-2.085323,1.010282
1666.000000,0.744203,0.340621,1.485828,-2.091661,1.012208
1667.000000,0.743756,0.340773,1.487995,-2.098002,1.014136
1668.000000,0.743311,0.340925,1.490160,-2.104346,1.016066
1669.000000,0.742865,0.341078,1.492323,-2.110693,1.017997
1670.000000,0.742420,0.341232,1.494484,-2.117043,1.019931
1671.000000,0.741976,0.341386,1.496643,-2.123396,1.021867
1672.000000,0.741532,0.341541,1.498801,-2.129753,1.023805
1673.000000,0.741089,0.341697,1.500956,-2.136113,1.025745
1674.000000,0.740646,0.341854,1.503110,-2.142476,1.027687
1675.000000,0.740204,0.342011,1.505262,-2.148842,1.029631
